Repository: computational-chemical-engineering/pymrm-gallery

# pymrm-gallery

An open-science gallery of important phenomenological models from the chemical
engineering literature, each reproduced with [`pymrm`](https://github.com/) and
shown against its original experimental data.

**Status: fifteen pages built, five of them validated against experiment.** The
literature survey (266 models), the Quarto scaffolding, and fifteen complete
pages are in place; CI executes every notebook and validates metadata. Remaining
cases are tracked in [`queue_cases/`](queue_cases/) and worked by agents in
parallel.

| Page | Validation |
|---|---|
| `A4.9` Duncan–Toor ternary diffusion | **experimental** — 0.59 mole % over 28 digitised points |
| `C2.1` Xu–Froment steam reforming kinetics | **experimental** — 0.0017 in conversion over 61 digitised points |
| `B1.1`+`B1.5` Thiele modulus and Weisz–Hicks | exact/reference solutions (provenance tier 6) |
| `D2.2` Van Welsenaere–Froment runaway criteria | published reference solution — 0.054 % over 30 values (tier 6) |
| `F3.1` Hatta regimes | exact/reference solutions (provenance tier 6) |
| `F1.4` Krishna–Ellenberger large-bubble holdup | **experimental** — 13.8 % mean deviation over 63 digitised points |
| `A2.3` Taylor–Aris dispersion | 1.0e-4 vs Taylor's Eq. 25; his own capillary run to 0.04 % |
| `J1.5` LDF breakthrough | 6.6e-5 vs the exact series solution (provenance tier 6) |
| `H1.7` Wijmans–Baker solution–diffusion | **experimental** — two constants fitted to two series predict the third |

# A1.7: Geldart's powder groups

The four letters everyone quotes come from two inequalities. This page recomputes
both from the expressions Geldart derives them from, tests the A/B one against
the size fractions he measured himself, measures what the minimum-fluidization
correlation underneath it is actually worth against those same measurements, and
shows that the B/D one is the Davidson cloud-existence condition in other symbols.

- **Structures:** `S3` (the single pymrm solve, E1.2's model copied unchanged; the
  classification itself has no PDE in it)
- **Runtime:** ~4 s
- **Data tier:** 2, a table printed in the paper, and the values in it are the
  author's own laboratory measurements.

## Source

**Geldart, D.**, *Types of gas fluidization*, Powder Technology **7**(5) 285–292
(1973), [doi:10.1016/0032-5910(73)80037-3](https://doi.org/10.1016/0032-5910(73)80037-3)
(the paper itself was read, not a reprint of it, on 600 dpi renders of journal
pages 285–292). The PDF text layer of this Elsevier scan renders the paper's own
title as "Types of Gas Fhidization" and was not used for anything.

**Origins cited but not consulted.** Equation (3), the minimum fluidization
velocity, carries Geldart's reference 11: *L. Davies and J. F. Richardson, Trans.
Inst. Chem. Engrs. 44 (1966) T293*. Not on disk; used exactly as Geldart prints
it. Same for equation (9) (Verloop and Heertjes, ref. 10) and equation (10)
(Oltrogge, ref. 36). The Davies–Taylor coefficient used in section 5 comes
from `E1.2`, not from this paper.

## The two inequalities

```
group A :  (rho_s - rho_f) d'   <= 225      eq. (6),  d' in um, rho in g/cm3
group D :  (rho_s - rho_f) d'^2 >= 1e6      eq. (8)
```

Recomputed from equations (5) and (7) with Geldart's own `g = 981`,
`mu = 1.8e-4`, `K_MB = 100`, `eps_0 = 0.4` and `d_B = 25 cm`, they are **229.36 <!-- claim: eq6_constant_recomputed -->**
and **1.016e6 <!-- claim: eq8_constant_recomputed -->**: his printed values are 1.94 <!-- claim: eq6_constant_dev_pct --> % and
1.59 <!-- claim: eq8_constant_dev_pct --> % low. Neither rounding changes any verdict in his own table: 0 <!-- claim: AB_rows_in_225_to_229_gap --> rows
fall between 225 and the recomputed constant, and 0 <!-- claim: BD_rows_in_1e6_gap --> between `1e6` and its recomputed
value, the largest `(rho_s-rho_f)d'^2` in Table 1 being 1.192e5 <!-- claim: BD_max_prod8_in_table1 -->.

## What the page checks, in the brief's order

| route | check | result |
|---|---|---|
| 3, measurement | A/B criterion vs. the measured `U_MB/U_0` of Table 1 | **2 <!-- claim: AB_discriminating_rows_agreeing --> of the 3 <!-- claim: AB_discriminating_rows --> rows that can discriminate** (whole table 20 <!-- claim: AB_rows_agreeing -->/21 <!-- claim: AB_rows_compared -->, against a null baseline of 19 <!-- claim: AB_rows_null_baseline -->) |
| 3, measurement | eq. (3) vs. the measured `U_0` column | implied constant spans 0.46 <!-- claim: eq3_K0eff_ratio_min -->–2.94 <!-- claim: eq3_K0eff_ratio_max --> × the printed `8e-4`, a factor 6.4 <!-- claim: eq3_K0eff_spread_factor -->, median 0.98 <!-- claim: eq3_K0eff_ratio_median -->; geometric mean 0.998 <!-- claim: eq3_K0eff_geomean --> with a standard error of 9.6 <!-- claim: eq3_K0eff_geomean_se_pct --> % |

## What is not here

- **No C/A boundary.** Geldart prints no expression for it; on his Figure 3 it is
  a hand-drawn shaded band.
- **No test of the B/D boundary against data.** Table 1 stops at its largest fraction and its

File: pages/A1.7-geldart-classification/data/geldart_1973_table1.csv
# Geldart, D. (1973) "Types of gas fluidization", Powder Technology 7(5) 285-292.
# TABLE 1, journal page 288: "Experimental results on Group A powders".
# Transcribed character by character from a 600 dpi render of the printed page.
# rho_s is the value printed beside each powder name in the table stub:
#   Diakon         rho_s = 1.18 g/cm3   (printed with "=")
#   Fresh catalyst rho_s ~= 1    g/cm3  (printed with "~=", i.e. approximate)
#   Spent catalyst rho_s ~= 1.5  g/cm3  (printed with "~=", i.e. approximate)
# rho_s_exact records which of those two it is.
# U_0   = superficial velocity at minimum fluidization, cm/s (measured)
# U_MB  = superficial velocity at minimum bubbling,     cm/s (measured)
# eps_MB= bed voidage at minimum bubbling                    (REPORTED)
# H_MB_over_H_0 = bed height at minimum bubbling / at rest   (REPORTED)
# Section 4.2 gives the measurement method for U_0 and U_MB only; it says
# nothing about how eps_MB and H_MB/H_0 were obtained.  Do not call them
# measurements.
# The one blank U_0 is printed as an em dash in the table.
powder,rho_s,rho_s_exact,nominal_range,d_sv_um,U_0,U_MB,eps_MB,H_MB_over_H_0
Diakon,1.18,True,-105,78,0.52,0.85,0.542,1.095
Diakon,1.18,True,105-125,118,0.82,1.17,0.496,1.065
Diakon,1.18,True,125-150,141,0.96,1.34,0.481,1.040
Diakon,1.18,True,150-180,155,1.43,1.60,0.465,1.012
Diakon,1.18,True,180-210,190,1.67,1.76,0.452,1.003
Diakon,1.18,True,210-250,220,2.44,2.51,0.442,1.001
Diakon,1.18,True,250-300,263,3.11,3.11,0.444,1.000
Diakon,1.18,True,300-350,318,4.11,4.11,0.444,1.000
Fresh catalyst,1.0,False,10-20,25,0.08,0.25,0.645,1.43
Fresh catalyst,1.0,False,20-30,39,0.09,0.35,0.629,1.37
Fresh catalyst,1.0,False,45-53,55,0.23,0.59,0.645,1.28
Fresh catalyst,1.0,False,53-63,68,0.29,0.68,0.645,1.21
Fresh catalyst,1.0,False,63-75,75,0.33,0.73,0.638,1.20
Fresh catalyst,1.0,False,75-90,100,0.46,0.90,0.627,1.16
Fresh catalyst,1.0,False,90-105,108,0.44,0.93,0.630,1.19
Fresh catalyst,1.0,False,as received,65,,0.64,0.630,1.25
Spent catalyst,1.5,False,-45,45,0.13,0.51,0.675,1.41
Spent catalyst,1.5,False,45-53,62,0.18,0.60,0.630,1.35
Spent catalyst,1.5,False,53-63,75,0.22,0.68,0.635,1.31
Spent catalyst,1.5,False,63-75,87,0.26,0.73,0.600,1.25
Spent catalyst,1.5,False,75-90,95,0.35,0.82,0.610,1.18
Spent catalyst,1.5,False,90-105,115,0.4,0.84,0.610,1.14
