Repository: computational-chemical-engineering/pymrm-gallery

# pymrm-gallery

An open-science gallery of important phenomenological models from the chemical
engineering literature, each reproduced with [`pymrm`](https://github.com/) and
shown against its original experimental data.

**Status: fifteen pages built, five of them validated against experiment.** The
literature survey (266 models), the Quarto scaffolding, and fifteen complete
pages are in place; CI executes every notebook and validates metadata. Remaining
cases are tracked in [`queue_cases/`](queue_cases/) and worked by agents in
parallel.

| Page | Validation |
|---|---|
| `A4.9` Duncan–Toor ternary diffusion | **experimental** — 0.59 mole % over 28 digitised points |
| `C2.1` Xu–Froment steam reforming kinetics | **experimental** — 0.0017 in conversion over 61 digitised points |
| `B1.1`+`B1.5` Thiele modulus and Weisz–Hicks | exact/reference solutions (provenance tier 6) |
| `D2.2` Van Welsenaere–Froment runaway criteria | published reference solution — 0.054 % over 30 values (tier 6) |
| `F3.1` Hatta regimes | exact/reference solutions (provenance tier 6) |
| `F1.4` Krishna–Ellenberger large-bubble holdup | **experimental** — 13.8 % mean deviation over 63 digitised points |
| `A2.3` Taylor–Aris dispersion | 1.0e-4 vs Taylor's Eq. 25; his own capillary run to 0.04 % |
| `J1.5` LDF breakthrough | 6.6e-5 vs the exact series solution (provenance tier 6) |
| `H1.7` Wijmans–Baker solution–diffusion | **experimental** — two constants fitted to two series predict the third |
| `B3.1` Yagi–Kunii shrinking core | analytic — 6.9e-16 against an independent derivation of the same equation |

# A3.12: Yagi–Kunii effective thermal conductivity

A packed bed conducts heat by several routes at once. Yagi & Kunii's Equation (15)
adds them (solid conduction, the thin gas film at the contact points, radiation
surface-to-surface, radiation void-to-void), and Equation (6) puts Ranz's lateral
mixing in parallel once gas flows. It is still the skeleton of every stagnant
conductivity correlation in use.

- **Structures:** `S6` (cylindrical `nu=1` radial conduction, for the apparatus)
- **Reference:** Yagi & Kunii (1957), *AIChE J* **3**(3) 373–381,
  doi:10.1002/aic.690030317
- **Runtime:** ~25 s

## Three kinds of result, kept apart

The paper contains theory, *other people's* data re-analysed, and the authors' own
measurements. The page labels each:

| | where | label |
|---|---|---|
| Equations (1)–(19) | pages 374–376 | reproduced, cross-checked against their own printed limits |
| Table 1 (twenty flow studies) and Table 3 (twenty stagnant rows) | pages 373, 377 | third-party measurement + the authors' reduction of it |
| iron spheres, porcelain, cement clinker, firebrick, Raschig rings, 0–1000 °C | **Figures 13–17, the plotted points** | **scoped out**: figures, and no maintainer is available for a digitisation review |
| the smooth **theoretical** lines in those same figures | Figures 13–17 | *read*: the authors' computed output, 17 curve-end values, used as a reproduction check |
| the endpoints of Figure 12's five temperature profiles | page 378 | *read*: 10 values off a labelled ordinate, to fix the Δt the apparatus ran |

## The finding

**One of Equation (15)'s five ingredients is untestable on the only table of numbers
in the paper, and it is the radiation term the paper's central claim rests on.**
Equation (15) needs `phi`, the effective contact-film thickness, which the paper
supplies only as Figures 9 and 10. With `phi` free per row, the solid-to-solid
coefficient `h_rs` enters only through the sum `1/phi + Dp·h_rs/kg` and is
algebraically degenerate with it. Deleting one term at a time and re-solving for
`phi` on the Table 3 rows that carry a particle diameter:

| term deleted | rows `phi` can no longer match | worst shortfall | largest `phi` it demands |
|---|---|---|---|
| solid-solid radiation, Eq. (7) | 0 <!-- claim: delete_hrs_rows_unmatched --> | none | 0.054 <!-- claim: delete_hrs_max_phi_needed -->, inside Table 4's printed band |
| void-void radiation, Eq. (8) | 2 <!-- claim: delete_hrv_rows_unmatched --> | 14.2 <!-- claim: delete_hrv_worst_shortfall_pct --> % | |

## Two printed defects, both proved from the paper's own results

- **Equation (17) is a factor of two low.** It sets `pi*l` where the steady
  cylindrical solution requires `2*pi*l`. The paper's own Eq. (19) constant, `0.743`,
  proves it: the printed form gives 2.00095 <!-- claim: eq17_as_printed_over_eq19_ratio -->
  times that. Anyone re-deriving the reduction from Eq. (17) would report every `ke0`
  twice too large. Eq. (19) itself is right, so no measurement in the paper is
  affected.
- **`gamma = 1.2 mm/9.0 mm` is printed as `0.0134`**, ten times too small for that
  ratio. Table 4 carries the ratio, so the paper's own calculations are unaffected;
  using the decimal shifts `ke0/kg` by +9.2 <!-- claim: gamma_printed_decimal_cost_at_400C_pct --> %
  at 400 °C.

File: pages/A3.12-yagi-kunii-effective-conductivity/data/yagi-kunii-1957-figure12-endpoints.csv
# Yagi & Kunii, AIChE J 3(3) 373-381 (1957), Figure 12, journal page 378.
# "Example of radial temperature distribution in the experimental packed bed without
#  flowing fluid." Five profiles of four thermocouple readings each, on a labelled
#  0-900 degC ordinate.
# ONLY THE TWO ENDPOINTS of each profile are recorded here: the marker sitting on the
# OUTSIDE axis and the marker sitting on the INSIDE axis. They fix the temperature drop
# the apparatus actually ran, which is the one thing this page needs from the figure.
# The two interior markers and the (unlabelled) abscissa are deliberately NOT recorded -
# using them would be a figure digitisation needing a maintainer review.
# Read at the scan's NATIVE 300 ppi (pdfimages -list reports 300x300 CCITT-G4),
# by locating the ten axis ticks (0..900 degC, 134.44 px per 100 degC) and the marker
# centroids. Rounded to the nearest degree; uncertainty about +-2 degC per endpoint.
run,t_outside_C,t_inside_C
1,42,237
2,191,409
3,345,557
4,470,712
5,598,858

File: pages/A3.12-yagi-kunii-effective-conductivity/data/yagi-kunii-1957-figures13to17-curve-ends.csv
# Yagi & Kunii, AIChE J 3(3) 373-381 (1957), Figures 13-17, journal pages 378-380.
# THE AUTHORS' OWN THEORETICAL CURVES ONLY - the smooth lines each figure labels
# "THEORETICAL" or "CALCD.", i.e. their computed output from Eq. (15) with the Table 4
# parameters. The scattered MEASURED points in those same figures are NOT recorded and
# remain scoped out of this page: they are the paper's only measurement of its own and
# digitising them needs a maintainer review.
# Each row is one curve read at one abscissa, as close to the ends of the plotted range
# as the frame allows. Where a curve leaves the top of the ordinate before 1000 degC
# (iron spheres, porcelain cylinders, firebrick cubes) only the low-temperature end is
# recorded.
# Read at the scan's NATIVE 300 ppi. Axes calibrated from the minor tick ladders (1
# ordinate unit and 100 degC per tick on every one of the five figures); curve ordinate
# taken as the centroid of the ink in the sampled column. Uncertainty about +-0.15 in
# ke0/kg and +-5 degC in t.
figure,solid,Dp_mm,beta_curve,t_C,ke0_over_kg_read
13,Iron sphere,11.0,1.0,35.7,19.73
13,Iron sphere,11.0,0.9,35.7,17.93
14,Porcelain cylinder,9.05,,35.5,11.51
14,Porcelain granule,6.0,,35.5,10.90
14,Porcelain granule,6.0,,962.9,23.47
15,Cement clinker,0.18,,35.3,6.23
15,Cement clinker,5.0,,963.3,22.10
15,Cement clinker,3.6,,963.3,17.54
15,Cement clinker,2.6,,963.3,14.41
15,Cement clinker,0.18,,963.3,5.32
16,"Insulating fire brick, cube",10.0,,35.4,3.13
16,"Insulating fire brick, sphere",5.0,,35.4,2.44
16,"Insulating fire brick, sphere",5.0,,963.2,15.86
17,"Raschig ring, regularly packed",9.0,,48.0,6.34
17,"Raschig ring, randomly packed",9.0,,48.0,7.04
17,"Raschig ring, regularly packed",9.0,,952.0,28.45
17,"Raschig ring, randomly packed",9.0,,952.0,35.50

File: pages/A3.12-yagi-kunii-effective-conductivity/data/yagi-kunii-1957-table1.csv
# Yagi & Kunii, AIChE J 3(3) 373-381 (1957), Table 1, journal page 373.
# "Analytical results of experimental data of effective thermal conductivities in packed
#  beds with fluid flow" -- OTHER AUTHORS' data, re-analysed by Yagi & Kunii into the
#  standard form of Eq. (6):  ke/kg = ke0/kg + (alpha*beta) N_PrM N_ReM = ke0/kg + (alpha*beta) N_PeM
# Read from a page render; re-read at the scan's native 300 ppi, unchanged.
# Reference markers are set vertically centred over multi-row blocks; reference_inferred=1
# marks rows where the block owner is read from the marker's position, not from a marker
# printed on that row.
# Dp_mm / DT_mm are printed as a block listing (the solid diameters and bed diameters
# used in that study), NOT paired row-wise with alpha_beta; continuation rows are left
# blank here so no false pairing is implied. Dp_over_DT IS row-wise.
# ke0_over_kg blank where the paper prints an em dash. The last block (ref 29) prints
# "ke0/kg by Eq. (15)" in that column instead of a number.
reference,reference_inferred,solid,gas,Dp_mm,DT_mm,NReM_range,ke0_over_kg,alpha_beta,Dp_over_DT
9,0,Catalyst cylinder,Air,3.6/6.0/10.5,25.4/50/100,0-1000,5.5,0.10,0.036-0.24
3,0,Alumina cylinder,Air,3.18,51,0-100,5.0,0.0833,0.0624
5,0,Celite cylinder,Air,3.18/12.7,127,70-3500,10.4,0.136,0.025-0.10
4,1,"Silica-alumina, alumina, glass, cylinder, tablet, sphere","Air, natural gas",4.9/25.4,51/102/153,0-140,10.0,0.10,0.32-0.37
4,1,"Glass, metal sphere","Air, H2, CO",2.46/7.42,,,,0.090,0.246-0.0742
1,0,Catalyst,Air,10,100,0.1-3000,,0.110,~0.10
1,1,Raschig ring,Air,15x15,,,,0.226,0.15
15,1,"Broken solid marble, etc.",Air,2.85/16.5,52/154,30-630,10,0.13,0.03-0.17
15,0,Raschig ring (Fig. 7),Air,6.74,52,60-650,3,0.24,0.10
15,0,Raschig ring (Fig. 7),Air,,,60-650,3,0.17,0.15
15,1,Raschig ring (Fig. 7),Air,,,60-650,3,0.12,0.20
15,1,Berl saddle (Fig. 7),Air,12.5,100,70-970,6,0.165,0.081
15,1,Berl saddle (Fig. 7),Air,,,70-970,6,0.138,0.162
15,1,Berl saddle (Fig. 7),Air,,,70-970,6,0.109,0.250
15,0,Catalyst cylinder annular space,Air,3.6/6.0/10.5,154/48.5;100/34;154/27,20-700,5.5,0.10,0.02-0.105
21,0,Catalyst cylinder,Air,3.18,50.8,0-400,3.4,0.14,0.0625
21,0,Catalyst cylinder,Air,4.76,50.8,0-400,4.6,0.12,0.0935
21,0,Catalyst cylinder,Air,6.36,50.8,0-400,4.6,0.10,0.125
19,0,Glass sphere,Air,13.3/18.2,205.0,100-2000,25.6,0.102,0.065-0.088
29,0,"Iron sphere, glass sphere, insulating firebrick sphere",Air,11.0/6.0/10.0,52.9,50-400,,0.12,0.114-0.208

File: pages/A3.12-yagi-kunii-effective-conductivity/data/yagi-kunii-1957-table3.csv
# Yagi & Kunii, AIChE J 3(3) 373-381 (1957), Table 3, journal page 377.
# "Comparison of calculated values of ke0/kg with experimental data previously reported."
# Read from a page render; re-read at the scan's native 300 ppi, unchanged. Blank exp_ke0_over_kg = no value printed on that row.
# Flags: est_* = 1 where the paper prints '*' (estimated value);
#        exp_extrapolated = 1 where the paper prints a dagger (extrapolated, N_ReM -> 0).
reference,solid,fluid,Dp_mm,exp_ke0_over_kg,exp_extrapolated,temp_C,est_temp,eps,est_eps,ks_kcal_m_hr_C,est_ks,calcd_ke0_over_kg
13,Glass,He,,2.60,0,10,0,0.35,0,0.60,1,2.42
13,Glass,Air,,6.62,0,10,0,0.35,0,0.60,1,9.30
13,Diphenylamine,H2,,1.00,0,10,0,0.513,0,0.189,0,0.48
13,Diphenylamine,Air,,3.30,0,10,0,0.513,0,0.189,0,2.68
24,Coal,Air,,5.23,0,40,1,0.437,0,0.60,1,6.15
24,Coal,H2,,1.53,0,40,1,0.437,0,0.60,1,1.46
9,Catalyst cylinder,Air,3.6,5.40,1,130,0,0.40,0,0.30,1,5.48
9,Catalyst cylinder,Air,6.0,5.98,1,130,0,0.40,0,0.30,1,5.98
9,Catalyst cylinder,Air,10.5,6.20,1,130,0,0.40,0,0.30,1,6.00
14,Glass sphere,Air,4.06,12.0,0,60,1,0.40,0,1.0,1,11.0
3,Alumina pellet,Air,3.18,5.0,1,300,0,0.40,0,0.30,0,5.04
18,Sand,Air,0.64,9.8,0,140,0,0.39,0,1.6,1,9.7
18,Sand,Air,0.13,9.8,0,140,0,0.37,0,1.6,1,10.9
18,Sand,Air,0.73,7.7,0,140,0,0.41,0,1.6,1,8.95
4,Hydrated alumina,Air,8,10,1,50,1,0.40,1,0.92,0,11.3
4,"Alumina, sphere, pellet",Air,12,,0,50,1,0.40,1,2.68,0,15.2
5,Celite cylinder,Air,3.18,11.4,1,80,1,0.40,1,0.30,1,5.5
5,Celite cylinder,Air,12.7,,0,80,1,0.40,1,0.30,1,8.0
15,Broken solid,Air,2.85,10,1,140,0,0.45,0,2.2,1,8.7
15,Broken solid,Air,16.5,,0,140,0,0.45,0,2.2,1,13.8

File: pages/A3.12-yagi-kunii-effective-conductivity/data/yagi-kunii-1957-table4.csv
# Yagi & Kunii, AIChE J 3(3) 373-381 (1957), Table 4, journal page 377.
# "Characteristics of solids used for experiments on effective thermal conductivities
#  with motionless air" -- the AUTHORS' OWN packings, and every input Eq. (15) needs.
# Read from a page render; re-read at the scan's native 300 ppi, unchanged.
# ks_note carries the paper's qualifier on ks; beta_expr / gamma_expr carry the printed
# expression, beta / gamma its float value. The iron-sphere row prints TWO beta values
# ("1.0 and 0.9"), i.e. two calculated curves; beta = 1.0 here and beta_alt = 0.9.
solid,nominal_diam,eps,Dp_mm,Dp_note,ks_kcal_m_hr_C,ks_note,ks_over_kg_printed,phi,beta_expr,beta,beta_alt,gamma_expr,gamma
Iron sphere,11.0,0.40,11.0,,45,const.,,0.034,1.0 and 0.9,1.0,0.9,1,1.0
Porcelain cylinder,9.6x8.5,0.43,9.05,mean value,1.4,const.,,0.040,1,1.0,,1,1.0
Porcelain granule,6.0,0.43,6.0,,1.4,const.,,0.040,1,1.0,,1,1.0
Cement clinker,5.0,0.50,5.0,,1.7,const.,,0.050,1,1.0,,1,1.0
Cement clinker,3.6,0.50,3.6,,1.7,const.,,0.050,1,1.0,,1,1.0
Cement clinker,2.6,0.50,2.6,,1.7,const.,,0.050,1,1.0,,1,1.0
Cement clinker,0.35~0.01,0.54,0.18,,1.7,const.,,0.060,1,1.0,,1,1.0
"Insulating fire brick, cube",10,0.40,10.0,,0.20,at 400 deg C const.,4.48,0.034,1,1.0,,1,1.0
"Insulating fire brick, sphere",5.0,0.50,5.0,,0.20,at 400 deg C const.,4.48,0.050,1,1.0,,1,1.0
"Raschig ring, regularly packed",9x9 thickness 1.2,0.67,9.0,,1.40,const.,,0.034,1/sqrt(3),0.5773502691896258,,1.2/9,0.13333333333333333
"Raschig ring, randomly packed",9x9 thickness 1.2,0.72,9.0,,1.40,const.,,0.034,1x(1/3)+(1/sqrt(3))x(2/3),0.7182335127930838,,1.2/9,0.13333333333333333
