Repository: computational-chemical-engineering/pymrm-gallery

# pymrm-gallery

An open-science gallery of important phenomenological models from the chemical
engineering literature, each reproduced with [`pymrm`](https://github.com/) and
shown against its original experimental data.

**Status: fifteen pages built, five of them validated against experiment.** The
literature survey (266 models), the Quarto scaffolding, and fifteen complete
pages are in place; CI executes every notebook and validates metadata. Remaining
cases are tracked in [`queue_cases/`](queue_cases/) and worked by agents in
parallel.

| Page | Validation |
|---|---|
| `A4.9` Duncan–Toor ternary diffusion | **experimental** — 0.59 mole % over 28 digitised points |
| `C2.1` Xu–Froment steam reforming kinetics | **experimental** — 0.0017 in conversion over 61 digitised points |
| `B1.1`+`B1.5` Thiele modulus and Weisz–Hicks | exact/reference solutions (provenance tier 6) |
| `D2.2` Van Welsenaere–Froment runaway criteria | published reference solution — 0.054 % over 30 values (tier 6) |
| `F3.1` Hatta regimes | exact/reference solutions (provenance tier 6) |
| `F1.4` Krishna–Ellenberger large-bubble holdup | **experimental** — 13.8 % mean deviation over 63 digitised points |
| `A2.3` Taylor–Aris dispersion | 1.0e-4 vs Taylor's Eq. 25; his own capillary run to 0.04 % |
| `J1.5` LDF breakthrough | 6.6e-5 vs the exact series solution (provenance tier 6) |
| `H1.7` Wijmans–Baker solution–diffusion | **experimental** — two constants fitted to two series predict the third |

# A4.7: Maxwell–Stefan diffusion in zeolite micropores

Reproduces the single-component core of Krishna, R. & Baur, R. (2003),
*Modelling issues in zeolite based separation processes*, Separation and
Purification Technology **33**(3) 213–254
([doi:10.1016/S1383-5866(03)00008-X](https://doi.org/10.1016/S1383-5866(03)00008-X)):
the Maxwell–Stefan flux law for a sorbate against a stationary framework, the
thermodynamic correction factor `D = eth * Gamma`, the two loading scenarios the
review distinguishes, and the transient uptake problem it solves in a spherical
crystallite.

## Files

- `index.py` / `index.ipynb`: the page (paired by jupytext).
- `model.py`: `Isotherm` (the dual-site Langmuir of eq. 32, its exact inverse,
  eq. 33 and the roots that locate its extrema), `karger` (eqs. 23 and 24), the
  series eq. (30) with its tail bound, eq. (31), and `Crystal`, the spherical
  crystallite with a loading-dependent diffusivity solved with pymrm.
- `test_model.py`: the Sherwood number at three-quarters uptake against the stored value, the
  isotherm inverse and the single-site collapse, a constant-D crystal against
  eq. (30), and one loading-dependent Newton run.
- `data/krishna-baur-2003-sorption-parameters.csv`: the review's printed
  *inputs*: the DSL isotherm parameters of Tables 1 and 2, the benzene
  parameters printed inside the caption of Fig. 9, the jump frequencies and MFI
  cell dimensions behind eq. (23), and the two diffusivities of Section 4.1.
- `data/krishna-baur-2003-printed-results.csv`: the review's printed
  *outputs*, the targets the page is scored against, including **both** of the
  two values it prints for one orientation-averaged diffusivity, each with the
  string as printed.

## The result

**Tier 6: reproduction, not validation.** Every target on this page is a number
Krishna & Baur themselves computed; none is a measurement. Every experimental
comparison inside this page's scope lives only in a figure (Garg & Ruthven's
ethane uptake, Shah's benzene diffusivities, Millot's Arrhenius data), and
nothing here rests on one.

The printed targets reproduce to 0.78 % <!-- claim: targets_worst_rel_dev --> at
worst (the review's LDF constant "corresponding to a 75% approach to
equilibrium", against a computed 75.59 % <!-- claim: F_at_Sh10 -->). The DSL isotherm gives the review's two worked
3MP loadings within half a unit of their printed last digit (at worst
0.41 <!-- claim: dsl_3MP_halfunits_max --> of it); the permeation flux ratio lies
-0.17 % <!-- claim: flux_ratio_rel_dev --> from the printed fluxes' ratio, and
dropping the thermodynamic factor moves it by a factor of
3.73 <!-- claim: flux_ratio_gamma_lever -->. One further printed number, the
running text's orientation-averaged diffusivity, is out by
4.2 % <!-- claim: karger_eq23_vs_text_rel --> and is reported as a printed
inconsistency rather than scored.

**A factor of two in eq. (23).** The review prints two values of one
orientation-averaged zero-loading diffusivity, 4.1 % <!-- claim: karger_table3_vs_text_rel -->
apart. Recomputing Kärger's eq. (23), x and y reproduce to
0.29 % <!-- claim: karger_xy_max_rel_dev -->, and the printed D_z is
0.50005 <!-- claim: karger_z_printed_over_computed --> of the computed one: half the
computed value lies within half a unit of the printed last digit. Table 3 is
the value consistent with eq. (23) as printed
(0.070 % <!-- claim: karger_table3_rel_dev -->), the running text the one

File: pages/A4.7-zeolite-micropore-maxwell-stefan/data/krishna-baur-2003-sorption-parameters.csv
source_table,system,temperature_K,component,symbol,value,units,printed_as,note
Table 1,MFI,300,C1,b_A,4.86e-6,Pa^-1,4.86x10-6,dual-site Langmuir site A affinity
Table 1,MFI,300,C1,Theta_sat_A,11.0,molecules per unit cell,11.0,
Table 1,MFI,300,C1,b_B,2.38e-7,Pa^-1,2.38x10-7,
Table 1,MFI,300,C1,Theta_sat_B,8.0,molecules per unit cell,8.0,
Table 1,MFI,300,C2,b_A,9.73e-5,Pa^-1,9.73x10-5,
Table 1,MFI,300,C2,Theta_sat_A,12.0,molecules per unit cell,12.0,
Table 1,MFI,300,C2,b_B,4.38e-7,Pa^-1,4.38x10-7,
Table 1,MFI,300,C2,Theta_sat_B,3.0,molecules per unit cell,3.0,
Table 1,MFI,300,C3,b_A,9.64e-4,Pa^-1,9.64x10-4,
Table 1,MFI,300,C3,Theta_sat_A,11.0,molecules per unit cell,11.0,
Table 1,MFI,300,C3,b_B,5.06e-6,Pa^-1,5.06x10-6,
Table 1,MFI,300,C3,Theta_sat_B,1.0,molecules per unit cell,1.0,
Table 1,MFI,300,nC4,b_A,1.63e-2,Pa^-1,1.63x10-2,
Table 1,MFI,300,nC4,Theta_sat_A,9.0,molecules per unit cell,9.0,
Table 1,MFI,300,nC4,b_B,1.14e-5,Pa^-1,1.14x10-5,
Table 1,MFI,300,nC4,Theta_sat_B,1.0,molecules per unit cell,1.0,
Table 1,MFI,300,nC5,b_A,0.25,Pa^-1,0.25,
Table 1,MFI,300,nC5,Theta_sat_A,8.0,molecules per unit cell,8.0,
Table 1,MFI,300,nC5,b_B,2e-4,Pa^-1,2x10-4,
Table 1,MFI,300,nC5,Theta_sat_B,0.5,molecules per unit cell,0.5,
Table 1,MFI,300,2MB,b_A,0.4,Pa^-1,0.4,
Table 1,MFI,300,2MB,Theta_sat_A,4.0,molecules per unit cell,4.0,
Table 1,MFI,300,2MB,b_B,3e-4,Pa^-1,3x10-4,
Table 1,MFI,300,2MB,Theta_sat_B,4.2,molecules per unit cell,4.2,
Table 1,MFI,300,nC6,b_A,7.0,Pa^-1,7.0,
Table 1,MFI,300,nC6,Theta_sat_A,4.0,molecules per unit cell,4.0,
Table 1,MFI,300,nC6,b_B,0.4,Pa^-1,0.4,
Table 1,MFI,300,nC6,Theta_sat_B,4.0,molecules per unit cell,4.0,
Table 1,MFI,300,2MP,b_A,10.0,Pa^-1,10.0,
Table 1,MFI,300,2MP,Theta_sat_A,4.0,molecules per unit cell,4.0,
Table 1,MFI,300,2MP,b_B,2.0e-5,Pa^-1,2.0x10-5,
Table 1,MFI,300,2MP,Theta_sat_B,3.0,molecules per unit cell,3.0,
Table 1,MFI,300,"2,2DMB",b_A,0.76,Pa^-1,0.76,
Table 1,MFI,300,"2,2DMB",Theta_sat_A,4.0,molecules per unit cell,4.0,
Table 1,MFI,300,"2,2DMB",b_B,0.0,Pa^-1,-,site B absent; the table prints a dash
Table 1,MFI,300,"2,2DMB",Theta_sat_B,0.0,molecules per unit cell,0,
Table 1,MFI,300,nC7,b_A,150.0,Pa^-1,150,
Table 1,MFI,300,nC7,Theta_sat_A,4.0,molecules per unit cell,4.0,
Table 1,MFI,300,nC7,b_B,5e-2,Pa^-1,5x10-2,
Table 1,MFI,300,nC7,Theta_sat_B,3.0,molecules per unit cell,3.0,
Table 1,MFI,300,2MH,b_A,260.0,Pa^-1,260,
Table 1,MFI,300,2MH,Theta_sat_A,4.0,molecules per unit cell,4.0,
Table 1,MFI,300,2MH,b_B,7e-6,Pa^-1,7x10-6,
Table 1,MFI,300,2MH,Theta_sat_B,2.0,molecules per unit cell,2.0,
Table 1,MFI,300,"2,2DMP",b_A,60.0,Pa^-1,60,
Table 1,MFI,300,"2,2DMP",Theta_sat_A,4.0,molecules per unit cell,4.0,
Table 1,MFI,300,"2,2DMP",b_B,0.0,Pa^-1,-,site B absent; the table prints a dash
Table 1,MFI,300,"2,2DMP",Theta_sat_B,0.0,molecules per unit cell,0,
Table 2,MFI,362,nC5,b_A,8.15e-3,Pa^-1,8.15x10-3,
Table 2,MFI,362,nC5,Theta_sat_A,4.0,molecules per unit cell,4.0,
Table 2,MFI,362,nC5,b_B,4.19e-4,Pa^-1,4.19x10-4,
Table 2,MFI,362,nC5,Theta_sat_B,4.3,molecules per unit cell,4.3,
Table 2,MFI,362,nC6,b_A,6.32e-2,Pa^-1,6.32x10-2,
Table 2,MFI,362,nC6,Theta_sat_A,4.0,molecules per unit cell,4.0,
Table 2,MFI,362,nC6,b_B,1.7e-3,Pa^-1,1.7x10-3,
Table 2,MFI,362,nC6,Theta_sat_B,4.0,molecules per unit cell,4.0,
Table 2,MFI,362,3MP,b_A,4.75e-2,Pa^-1,4.75x10-2,
Table 2,MFI,362,3MP,Theta_sat_A,4.0,molecules per unit cell,4.0,
Table 2,MFI,362,3MP,b_B,2.27e-5,Pa^-1,2.27x10-5,
Table 2,MFI,362,3MP,Theta_sat_B,2.3,molecules per unit cell,2.3,
Table 2,MFI,362,"2,2DMB",b_A,1.085e-2,Pa^-1,1.085x10-2,
Table 2,MFI,362,"2,2DMB",Theta_sat_A,4.0,molecules per unit cell,4.0,
Table 2,MFI,362,"2,2DMB",b_B,2.27e-5,Pa^-1,2.27x10-5,site B has zero capacity so b_B is inactive; the value printed is the same as 3MP's
Table 2,MFI,362,"2,2DMB",Theta_sat_B,0.0,molecules per unit cell,0.0,
Fig. 9 caption,MFI,303,benzene,b_A,7e-3,Pa^-1,7x10-3,DSL parameters printed in the caption of Fig. 9 rather than in a table
Fig. 9 caption,MFI,303,benzene,Theta_sat_A,4.0,molecules per unit cell,4,
Fig. 9 caption,MFI,303,benzene,b_B,1.2e-5,Pa^-1,1.2x10-5,
Fig. 9 caption,MFI,303,benzene,Theta_sat_B,4.0,molecules per unit cell,4,
Section 2.1,MFI,298,CH4,Theta_sat,18.76,molecules per unit cell,18.76,single-site Langmuir saturation loading fitted to the GCMC data of Skoulidas & Sholl
Section 2.1,MFI,300,CH4,Theta_sat_alt,19.0,molecules per unit cell,19,the alternative value obtained by Krishna & Paschek
Section 2.1,MFI,298,CF4,Theta_sat,15.0,molecules per unit cell,15,fitted saturation loading for the strong-confinement scenario
Table 3,MFI,300,2MH,Theta_sat,4.0,molecules per unit cell,4,species 1 of the binary KMC study
Table 3,MFI,300,2MH,nu_zz,5e4,s^-1,5x104,jump frequency along the zig-zag channels
Table 3,MFI,300,2MH,nu_str,1.4e5,s^-1,1.4x105,jump frequency along the straight channels
Table 3,MFI,300,2MH,D_MS_0,6.85e-14,m^2 s^-1,6.85x10-14,zero-loading M-S diffusivity as tabulated
Table 3,MFI,300,species 2,Theta_sat,4.0,molecules per unit cell,4,hypothetical species with twice the jump frequencies of 2MH
Table 3,MFI,300,species 2,nu_zz,1e5,s^-1,1x105,
Table 3,MFI,300,species 2,nu_str,2.8e5,s^-1,2.8x105,
Table 3,MFI,300,species 2,D_MS_0,13.7e-14,m^2 s^-1,13.7x10-14,
Section 2.2,MFI,300,CH4,nu_str,4.2e11,s^-1,4.2x1011,jump frequency along the straight channels; used by the review's SECOND application of eq. (23)
Section 2.2,MFI,300,CH4,nu_zz,3.6e11,s^-1,3.6x1011,"PRINTED DEFECT: the review prints ""nu_str"" for BOTH channel systems (""for transport along the zig-zag channels nu_str = 3.6x10^11 s^-1""). The second must be nu_zz for the sentence to have its stated meaning. Recorded as a repair by inference, not applied silently; flagged on the page beside the eq. (23c) and eq. (25) defects."
Section 2.2,MFI,,unit cell,a,2.01e-9,m,2.01 nm,MFI diffusion-unit-cell dimension along x
Section 2.2,MFI,,unit cell,b,1.99e-9,m,1.99 nm,MFI diffusion-unit-cell dimension along y
Section 2.2,MFI,,unit cell,c,1.34e-9,m,1.34 nm,MFI diffusion-unit-cell dimension along z
Section 4.1,MFI,300,C1,D_MS,1e-9,m^2 s^-1,10-9,M-S diffusivity used for the single-component membrane permeation calculation
Section 4.1,MFI,300,nC4,D_MS,1e-11,m^2 s^-1,10-11,
Section 2.3,4A,,C2H6,D_MS_over_rc2,2.45e-4,s^-1,2.45x10-4,ethane in 4A after Garg & Ruthven; used for the uptake of Fig. 5
