Repository: computational-chemical-engineering/pymrm-gallery

# pymrm-gallery

An open-science gallery of important phenomenological models from the chemical
engineering literature, each reproduced with [`pymrm`](https://github.com/) and
shown against its original experimental data.

**Status: fifteen pages built, five of them validated against experiment.** The
literature survey (266 models), the Quarto scaffolding, and fifteen complete
pages are in place; CI executes every notebook and validates metadata. Remaining
cases are tracked in [`queue_cases/`](queue_cases/) and worked by agents in
parallel.

| Page | Validation |
|---|---|
| `A4.9` Duncan–Toor ternary diffusion | **experimental** — 0.59 mole % over 28 digitised points |
| `C2.1` Xu–Froment steam reforming kinetics | **experimental** — 0.0017 in conversion over 61 digitised points |
| `B1.1`+`B1.5` Thiele modulus and Weisz–Hicks | exact/reference solutions (provenance tier 6) |
| `D2.2` Van Welsenaere–Froment runaway criteria | published reference solution — 0.054 % over 30 values (tier 6) |
| `F3.1` Hatta regimes | exact/reference solutions (provenance tier 6) |
| `F1.4` Krishna–Ellenberger large-bubble holdup | **experimental** — 13.8 % mean deviation over 63 digitised points |
| `A2.3` Taylor–Aris dispersion | 1.0e-4 vs Taylor's Eq. 25; his own capillary run to 0.04 % |
| `J1.5` LDF breakthrough | 6.6e-5 vs the exact series solution (provenance tier 6) |
| `H1.7` Wijmans–Baker solution–diffusion | **experimental** — two constants fitted to two series predict the third |

# A4.7: Maxwell–Stefan diffusion in zeolite micropores

Reproduces the single-component core of Krishna, R. & Baur, R. (2003),
*Modelling issues in zeolite based separation processes*, Separation and
Purification Technology **33**(3) 213–254
([doi:10.1016/S1383-5866(03)00008-X](https://doi.org/10.1016/S1383-5866(03)00008-X)):
the Maxwell–Stefan flux law for a sorbate against a stationary framework, the
thermodynamic correction factor `D = eth * Gamma`, the two loading scenarios the
review distinguishes, and the transient uptake problem it solves in a spherical
crystallite.

## Files

- `index.py` / `index.ipynb`: the page (paired by jupytext).
- `model.py`: `Isotherm` (the dual-site Langmuir of eq. 32, its exact inverse,
  eq. 33 and the roots that locate its extrema), `karger` (eqs. 23 and 24), the
  series eq. (30) with its tail bound, eq. (31), and `Crystal`, the spherical
  crystallite with a loading-dependent diffusivity solved with pymrm.
- `test_model.py`: the Sherwood number at three-quarters uptake against the stored value, the
  isotherm inverse and the single-site collapse, a constant-D crystal against
  eq. (30), and one loading-dependent Newton run.
- `data/krishna-baur-2003-sorption-parameters.csv`: the review's printed
  *inputs*: the DSL isotherm parameters of Tables 1 and 2, the benzene
  parameters printed inside the caption of Fig. 9, the jump frequencies and MFI
  cell dimensions behind eq. (23), and the two diffusivities of Section 4.1.
- `data/krishna-baur-2003-printed-results.csv`: the review's printed
  *outputs*, the targets the page is scored against, including **both** of the
  two values it prints for one orientation-averaged diffusivity, each with the
  string as printed.

## The result

**Tier 6: reproduction, not validation.** Every target on this page is a number
Krishna & Baur themselves computed; none is a measurement. Every experimental
comparison inside this page's scope lives only in a figure (Garg & Ruthven's
ethane uptake, Shah's benzene diffusivities, Millot's Arrhenius data), and
nothing here rests on one.

The printed targets reproduce to 0.78 % <!-- claim: targets_worst_rel_dev --> at
worst (the review's LDF constant "corresponding to a 75% approach to
equilibrium", against a computed 75.59 % <!-- claim: F_at_Sh10 -->). The DSL isotherm gives the review's two worked
3MP loadings within half a unit of their printed last digit (at worst
0.41 <!-- claim: dsl_3MP_halfunits_max --> of it); the permeation flux ratio lies
-0.17 % <!-- claim: flux_ratio_rel_dev --> from the printed fluxes' ratio, and
dropping the thermodynamic factor moves it by a factor of
3.73 <!-- claim: flux_ratio_gamma_lever -->. One further printed number, the
running text's orientation-averaged diffusivity, is out by
4.2 % <!-- claim: karger_eq23_vs_text_rel --> and is reported as a printed
inconsistency rather than scored.

**A factor of two in eq. (23).** The review prints two values of one
orientation-averaged zero-loading diffusivity, 4.1 % <!-- claim: karger_table3_vs_text_rel -->
apart. Recomputing Kärger's eq. (23), x and y reproduce to
0.29 % <!-- claim: karger_xy_max_rel_dev -->, and the printed D_z is
0.50005 <!-- claim: karger_z_printed_over_computed --> of the computed one: half the
computed value lies within half a unit of the printed last digit. Table 3 is
the value consistent with eq. (23) as printed
(0.070 % <!-- claim: karger_table3_rel_dev -->), the running text the one

File: pages/A4.7-zeolite-micropore-maxwell-stefan/data/krishna-baur-2003-printed-results.csv
result_id,where,quantity,value,units,printed_as,description
karger_Dx,Section 2.2,D_x_0,5.05e-14,m^2 s^-1,5.05x10-14,zero-loading diffusivity of 2MH along x from eq. (23) with nu_zz and a
karger_Dy,Section 2.2,D_y_0,13.9e-14,m^2 s^-1,13.9x10-14,zero-loading diffusivity of 2MH along y from eq. (23) with nu_str and b
karger_Dz,Section 2.2,D_z_0,0.827e-14,m^2 s^-1,0.827x10-14,zero-loading diffusivity of 2MH along z from eq. (23)
karger_avg,Section 2.2,D_MS_0_avg,6.58e-14,m^2 s^-1,6.58x10-14,orientation average of the three from eq. (24) as printed in the running text
karger_table3,Table 3,D_MS_0_table,6.85e-14,m^2 s^-1,6.85x10-14,the same orientation-averaged quantity as tabulated for species 1 of Table 3
karger_CH4_eq23,Section 2.2,D_MS_0_CH4_eq23,2.75e-7,m^2 s^-1,2.75x10-7,eq. (23) applied to CH4 in MFI with nu_str = 4.2e11 and nu_zz = 3.6e11 s^-1
karger_CH4_kmc,Section 2.2,D_MS_0_CH4_kmc,1.5e-8,m^2 s^-1,1.5x10-8,the KMC value for the same case; the paper reports eq. (23) breaks down here
dsl_3MP_initial,Section 2.4,Theta_0,5.596,molecules per unit cell,5.596,equilibrium loading of 3MP in MFI at 362 K and p = 100 kPa
dsl_3MP_surface,Section 2.4,Theta_s,0.093,molecules per unit cell,0.093,equilibrium loading of 3MP in MFI at 362 K and p = 0.5 Pa
sh_ldf,Section 2.3,Sh_LDF,10.0,-,10,"the constant time-averaged Sherwood number of the LDF approximation, ""corresponding to a 75% approach to equilibrium"""
sh_ldf_F,Section 2.3,F_at_Sh10,0.75,-,75%,the fractional approach to equilibrium the paper attaches to Sh = 10
flux_C1,Section 4.1,N_C1,34.0,mmol m^-2 s^-1,34,steady-state single-component permeation flux of C1 across an MFI membrane at 300 K
flux_nC4,Section 4.1,N_nC4,3.1,mmol m^-2 s^-1,3.1,steady-state single-component permeation flux of nC4 across the same membrane
sp_pure,Section 4.1,S_P_pure,1.73,-,1.73,"permeation selectivity expected from the two pure-component fluxes, (3.1/34.0)/(5/95)"
p0_C1,Section 4.1,p_C1_upstream,95000.0,Pa,95 kPa,upstream partial pressure of C1
p0_nC4,Section 4.1,p_nC4_upstream,5000.0,Pa,5 kPa,upstream partial pressure of nC4
fo_asymmetry,Section 2.4,Fo_asymmetry,0.04,-,0.04,"the Fourier number at which the paper states adsorption of 3MP is ""nearly at equilibrium"" while desorption ""has still a long way to go"""
rho_MFI,Fig. 40 caption,rho_MFI,1800.0,kg m^-3,1800,density of MFI; the only density the review prints
