Repository: computational-chemical-engineering/pymrm-gallery

# pymrm-gallery

An open-science gallery of important phenomenological models from the chemical
engineering literature, each reproduced with [`pymrm`](https://github.com/) and
shown against its original experimental data.

**Status: fifteen pages built, five of them validated against experiment.** The
literature survey (266 models), the Quarto scaffolding, and fifteen complete
pages are in place; CI executes every notebook and validates metadata. Remaining
cases are tracked in [`queue_cases/`](queue_cases/) and worked by agents in
parallel.

| Page | Validation |
|---|---|
| `A4.9` Duncan–Toor ternary diffusion | **experimental** — 0.59 mole % over 28 digitised points |
| `C2.1` Xu–Froment steam reforming kinetics | **experimental** — 0.0017 in conversion over 61 digitised points |
| `B1.1`+`B1.5` Thiele modulus and Weisz–Hicks | exact/reference solutions (provenance tier 6) |
| `D2.2` Van Welsenaere–Froment runaway criteria | published reference solution — 0.054 % over 30 values (tier 6) |
| `F3.1` Hatta regimes | exact/reference solutions (provenance tier 6) |
| `F1.4` Krishna–Ellenberger large-bubble holdup | **experimental** — 13.8 % mean deviation over 63 digitised points |
| `A2.3` Taylor–Aris dispersion | 1.0e-4 vs Taylor's Eq. 25; his own capillary run to 0.04 % |
| `J1.5` LDF breakthrough | 6.6e-5 vs the exact series solution (provenance tier 6) |
| `H1.7` Wijmans–Baker solution–diffusion | **experimental** — two constants fitted to two series predict the third |

# B2.2 Froment-Bischoff coke deactivation

**Catalog ID:** `B2.2` · **Section:** B · **Tier:** T0 · **Priority:** P1 ·
**Structures:** `S4`, `S5` · **Data tier:** 6 (the paper contains no
measurements; everything is reproduction, see below)

Reproduces G. F. Froment & K. B. Bischoff, "Non-steady state behaviour of
fixed bed catalytic reactors due to catalyst fouling", *Chem. Eng. Sci.*
**16**(3-4) 189-201 (1961), doi:10.1016/0009-2509(61)80030-4, the paper that
tied catalyst activity to the *deposited carbon* rather than to time on
stream, and showed that the coke lays down as a profile whose direction names
the fouling mechanism: descending for coke from the reactant (parallel),
ascending for coke from the product (consecutive).

Built from the 300 ppi CCITT-G4 scan of Part I; every numeral read from
cropped native-resolution renders (the text layer gives 800 °C where the page
prints 600 °C, and "0.88 to 058" where it prints 0.38 to 0.53). **Part II
(CES 17 (1962) 105) was not read**: no page image exists on disk, only
api-text of a class known to drop decimal points, and it contributes nothing.

## What the page shows

- **All three printed solutions re-derived and met by one pymrm bed.** The
  closed forms (32)-(33) and (36)-(37) are verified symbolically and against
  the paper's own eq.-(29) ODE route; the consecutive case gets an exact
  scalar-ODE reduction the paper does not contain. The pymrm finite-volume bed
  (van Leer TVD by `ConvFluxTVD`, each gas profile by `newton`, Heun in coking
  time) meets all three, worst error in y 1.7e-5 <!-- claim: ce_maxerr_y_n400 -->
  on 400 cells; PE and PH converge at second order, CE at orders rising, 1.73 to 1.93.
- **The paper's four approximations, each measured**: γ = 0 costs 0.29 % at
  the paper's own γ = 1e-3 and 5.9 % at its printed 0.02 bound; the four-term
  series is 22 % off at its claimed corner; the large-η patch *under-counts
  carbon by a growing amount* (1.16 in αc by αbη = 10), so the printed
  Fig. 3(b) is biased and the claim that the approximation "improves as η
  increases" is false in c; η ≈ t costs 2.2e-5 for the paper's own reactor.
- **A one-character typo in eq. (49) adjudicated** (αz printed where the
  integration of eq. (48) requires az; the readings differ by α/a, of order
  10^2).
- **The Fig.-4 slope claims re-examined** with the exponent computed exactly.
  The 1.0 limits reproduce; the two printed "slope reaches 0.5 at ~4 (CE) /
  ~10 (PH)" onsets do not (0.710 and 0.726 there; CE crosses 0.5 once, near
  13, with no plateau; 0.5 is PH's true asymptote but far beyond the window).
  The Voorhies comparison sharpens: every quoted experimental exponent is
  reachable by the consecutive mechanism, the upper three by
  parallel-hyperbolic, and none by parallel-exponential, whose exponent never
  drops below 1.
- **The profile diagnostic gets an amplitude.** At the paper's own operating
  point the ascending (consecutive) signature needs carbon assays of about
  21 % and fades only logarithmically (below a 20 % assay floor from
  αbη = 7.8 <!-- claim: diag_ce_floor20_crossing_T -->; the inlet anchor
  c(0) = 0 is exact at every time); the descending (parallel) signature is
  already below a 10 %-assay detection floor and fades as 1/t. Equal-weight
  mixed mechanisms cancel the profile *identically* while producing a smooth
  Voorhies curve, the paper's "balance each other" remark made exact.

File: pages/B2.2-froment-bischoff-coking/data/froment-bischoff-1961-appendix2-conditions.csv
# Froment & Bischoff (1961), Appendix 2 "Ranges of variables", journal pp. 200-201.
# Experimental conditions of the ethylbenzene-dehydrogenation data set the authors
# used to fix the order of magnitude of az and alpha*b*eta, plus the constants they
# estimated from those data. Read from cropped 300 dpi renders (native resolution);
# the OCR text layer mangles most of these (e.g. it gives T = 800 C where the page
# prints 600 C) and was never trusted for a digit.
name,value,unit,printed_as,where
P,1.0,atm,"P = 1 atm.","Appendix 2, p. 200"
eps_void,0.38,-,"epsilon = 0.38","Appendix 2, p. 200"
rho_B,1130.0,kg/m3,"rho_B = 1 130 kg/m3","Appendix 2, p. 200"
rho_F,1.33,kg/m3,"rho_F = 1.33 kg/m3 (the notation table's rho_A, density of A)","Appendix 2, p. 200"
F,0.30,kg/hr,"F = 0.30 kg/hr","Appendix 2, p. 200"
L_prime,0.084,m,"L' = 0.084 m","Appendix 2, p. 200"
Omega,6.3e-4,m2,"Omega = 6.3 x 10^-4 m2","Appendix 2, p. 200"
T_op,600.0,C,"T = 600 C","Appendix 2, p. 200"
k1_0,10.0,atm-1 hr-1,"k1_0 ~ 10 atm-1 hr-1 (preliminary analysis, ignoring carbon)","Appendix 2, p. 200"
k2_0,0.01,atm-1 hr-1,"k2_0 ~ 0.01 atm-1 hr-1 (order of magnitude, from Figs. 1-4)","Appendix 2, p. 201"
alpha,100.0,-,"alpha ~ 100 (order of magnitude, from Figs. 1-4)","Appendix 2, p. 201"
K,200.0,-,"K ~ 200 (order of magnitude, from Figs. 1-4)","Appendix 2, p. 201"
t_process,5.0,hr,"total processing time of the order of 5 hr","Appendix 2, p. 201"
aL_prefactor,0.2,-,"aL = (Omega rho_B P L'/F) k1_0 = 0.2 k1_0","Appendix 2, p. 200"
aL,2.0,-,"aL ~ 2.0 (eq. A.1)","Appendix 2, p. 200"
alpha_b_t,5.0,-,"alpha b eta ~ alpha b t = 5 (eq. A.2a)","Appendix 2, p. 201"
K_b_t,10.0,-,"K b eta ~ K b t = 10 (eq. A.2b)","Appendix 2, p. 201"
