Repository: computational-chemical-engineering/pymrm-gallery

# pymrm-gallery

An open-science gallery of important phenomenological models from the chemical
engineering literature, each reproduced with [`pymrm`](https://github.com/) and
shown against its original experimental data.

**Status: fifteen pages built, five of them validated against experiment.** The
literature survey (266 models), the Quarto scaffolding, and fifteen complete
pages are in place; CI executes every notebook and validates metadata. Remaining
cases are tracked in [`queue_cases/`](queue_cases/) and worked by agents in
parallel.

| Page | Validation |
|---|---|
| `A4.9` Duncan–Toor ternary diffusion | **experimental** — 0.59 mole % over 28 digitised points |
| `C2.1` Xu–Froment steam reforming kinetics | **experimental** — 0.0017 in conversion over 61 digitised points |
| `B1.1`+`B1.5` Thiele modulus and Weisz–Hicks | exact/reference solutions (provenance tier 6) |
| `D2.2` Van Welsenaere–Froment runaway criteria | published reference solution — 0.054 % over 30 values (tier 6) |
| `F3.1` Hatta regimes | exact/reference solutions (provenance tier 6) |
| `F1.4` Krishna–Ellenberger large-bubble holdup | **experimental** — 13.8 % mean deviation over 63 digitised points |
| `A2.3` Taylor–Aris dispersion | 1.0e-4 vs Taylor's Eq. 25; his own capillary run to 0.04 % |
| `J1.5` LDF breakthrough | 6.6e-5 vs the exact series solution (provenance tier 6) |
| `H1.7` Wijmans–Baker solution–diffusion | **experimental** — two constants fitted to two series predict the third |

# H1.1: Sieverts-law hydrogen permeation through Pd membranes

The permeation closure of Itoh (1987), *A membrane reactor using palladium*,
AIChE Journal **33**(9) 1576–1578,
[doi:10.1002/aic.690330921](https://doi.org/10.1002/aic.690330921): his Eq. 1
and the constants beneath it.

This is the *closure*, not the reactor. The reactor built on it is
[`H1.4`](../H1.4-itoh-membrane-dehydrogenation/), from the same paper.

## What the source actually says

- Itoh names the law and uses it: hydrogen permeation "was assumed to obey the
  **half-power pressure law** (Bohmholdt and Wicke, 1967), i.e., it is
  proportional to the difference between **the roots** of the hydrogen partial
  pressures". Eq. 1 is
  `Q_H = alpha_H (sqrt(p_H/P_o) - sqrt(p'_H/P_o))`,
  `alpha_H = 2 pi l_o / ln(r_o/r_i) * D * C_o`.
- **The exponent is attributed to Bohmholdt & Wicke, not to Sieverts.**
  Sieverts & Danz (1936) is cited for exactly one number:
  `C_0 = 1280 <!-- claim: C_0 --> mol/m3`, the solubility of hydrogen in
  palladium at 473 K in equilibrium with 1.013e5 Pa, the amplitude of
  `c = C_0 sqrt(p/P_0)`.
- **No permeation measurement is printed.** No flux, no measured permeance, no
  pressure sweep. `alpha_H = 4.47e-5 <!-- claim: alpha_H_printed --> mol/s` is
  *computed* by Itoh from `D` and `C_0`, and it is the only external number this
  page can be checked against.
- **No temperature dependence is printed.** `D` and `C_0` are quoted at 473 K
  only, so the page says nothing about the activation energy of the permeance.
- **No misprint was found anywhere in the permeation law.** The two printing
  problems in this paper (Eq. 5's sign and the `K_P` expression) are elsewhere
  and are resolved on `H1.4`. The scan is a 300 dpi bilevel CCITT image, so a
  600 dpi render is a 2× upsample; every character was read on the native
  bitmap, where the three marginal superscripts (−10, −3, −5) all read cleanly.

## Validation route

Ranked as the builder brief requires; no figure was digitised and none was
needed.

1. **The one stated number**: `alpha_H`, *derived* by a pymrm radial
   finite-volume solve of the wall with Sieverts equilibrium at both faces (not
   by evaluating Eq. 1's formula) from Itoh's own printed `D`, `C_0` and `l_0`.
   Deviation -0.032 <!-- claim: alpha_H_dev_vs_printed_pct --> %, against a value
   printed to three digits. **Read its resolving power with it, and read what it
   is not.** It tests the transcription of `D`, `C_0`, `l_0` and the 200 µm
   wall, the structure of Eq. 1 and the radial assembly *given the geometry*. It
   does **not** test the geometry: the radii were selected by requiring this
   same identity to close, so the check chose them and cannot catch them being
   wrong. What it does do is discriminate the two candidate readings of the
   printed "17.0 mm" (-2.4 <!-- claim: alpha_H_od_reading_dev_pct --> % for the OD
   reading). It is also nearly blind to `nu`

## Files

- `index.py`: the edited source of the page (jupytext percent format), paired
  with `index.ipynb`, the executed page
- `model.py`: the wall solve, the `Permeator` channel, the exact channel
  solutions and the surface-step series model; `test_model.py` checks it
- `data/itoh-1987-permeation.csv` + `.meta.yaml`: everything Itoh prints about
  permeation, with the attribution recorded per value
- `agreement.json`: the page's claims (format 2), written by its last cell

File: pages/H1.1-sieverts-permeation/data/itoh-1987-permeation.csv
# Everything Itoh (1987), AIChE J 33(9) 1576-1578, prints about hydrogen permeation
# through the palladium wall: Eq. 1, its inputs, and the permeation rate constant he
# computes from them. All values read off the NATIVE 300 dpi page bitmaps (the scan is
# 300 dpi bilevel CCITT, so a 600 dpi render is a 2x upsample carrying no extra
# information). See the sidecar for what Itoh attributes to whom - the half-power
# exponent to Bohmholdt and Wicke (1967), the solubility constant C_0 to Sieverts and
# Danz (1936) - and for the one reconstructed pair of values (r_i, r_o).
quantity,value,unit,kind,where_stated
exponent_n,0.5,-,stated law,"Analysis, p. 1576: Q_H 'assumed to obey the half-power pressure law (Bohmholdt and Wicke, 1967), i.e., it is proportional to the difference between the roots of the hydrogen partial pressures in the reaction and separation sides'"
P_0,1.013e5,Pa,stated,"p. 1576, sentence immediately below Eq. 1"
D_H_in_Pd,9.23e-10,m2/s,stated (literature value quoted by Itoh),"p. 1577 col. 1; attributed to Nagamoto and Inoue (1985), at 473 K"
C_0,1280,mol/m3,stated (literature value quoted by Itoh),"p. 1577 col. 1; attributed to Sieverts and Danz (1936), at 473 K - the standard concentration of hydrogen dissolved in palladium in equilibrium with gas-phase H2 at P_0"
alpha_H,4.47e-5,mol/s,stated (computed by the author from Eq. 1),"p. 1577 col. 1: 'alpha_H calculated was 4.47 x 10^-5 mol.s^-1'"
l_0,0.14,m,stated,"Experimental Method, p. 1576: palladium tube '140 mm long'"
wall_thickness,2.0e-4,m,stated,"Experimental Method, p. 1576: '200 um thick'"
r_i,8.5e-3,m,reconstructed,"selected by the alpha_H identity, not printed: the text says '17.0 mm OD' but only r_i = 8.5 mm reproduces the printed alpha_H (see sidecar). Established on page H1.4 and re-derived here"
r_o,8.7e-3,m,reconstructed,"r_i + the printed 200 um wall thickness"
temperature,473,K,stated,"Experimental Method, p. 1576: thermostat kept at 473 K"
u_C0,2.90e-7,mol/s,operating condition,"Results and Discussion, p. 1578 - the feed rate of the one reported run; used here only to size the hydrogen export duty"
feed_cyclohexane_fraction,0.197,-,operating condition,"Experimental Method, p. 1576: 19.7 % saturated vapor of cyclohexane in argon"
v_A0,11.8e-5,mol/s,operating condition,"Results and Discussion, p. 1578 - the argon purge rate of the one reported run; used here only to compute the hydrogen mole fraction the LOADED permeate side of Itoh's reactor actually carries"
measured_conversion,0.997,-,measurement,"Results and Discussion, p. 1578 - the conversion attained at u_C0 = 2.90e-7 mol/s and v_A0 = 11.8e-5 mol/s; used here only to size the hydrogen actually made"
