Repository: computational-chemical-engineering/pymrm-gallery

# pymrm-gallery

An open-science gallery of important phenomenological models from the chemical
engineering literature, each reproduced with [`pymrm`](https://github.com/) and
shown against its original experimental data.

**Status: fifteen pages built, five of them validated against experiment.** The
literature survey (266 models), the Quarto scaffolding, and fifteen complete
pages are in place; CI executes every notebook and validates metadata. Remaining
cases are tracked in [`queue_cases/`](queue_cases/) and worked by agents in
parallel.

| Page | Validation |
|---|---|
| `A4.9` Duncan–Toor ternary diffusion | **experimental** — 0.59 mole % over 28 digitised points |
| `C2.1` Xu–Froment steam reforming kinetics | **experimental** — 0.0017 in conversion over 61 digitised points |
| `B1.1`+`B1.5` Thiele modulus and Weisz–Hicks | exact/reference solutions (provenance tier 6) |
| `D2.2` Van Welsenaere–Froment runaway criteria | published reference solution — 0.054 % over 30 values (tier 6) |
| `F3.1` Hatta regimes | exact/reference solutions (provenance tier 6) |
| `F1.4` Krishna–Ellenberger large-bubble holdup | **experimental** — 13.8 % mean deviation over 63 digitised points |
| `A2.3` Taylor–Aris dispersion | 1.0e-4 vs Taylor's Eq. 25; his own capillary run to 0.04 % |
| `J1.5` LDF breakthrough | 6.6e-5 vs the exact series solution (provenance tier 6) |
| `H1.7` Wijmans–Baker solution–diffusion | **experimental** — two constants fitted to two series predict the third |

# H1.9: Maxwell–Stefan mixture diffusion in a zeolite membrane

Mixture diffusion in an MFI (silicalite) membrane, from Krishna, R. & Baur, R.,
*Modelling issues in zeolite based separation processes*, **Separation and
Purification Technology 33**(3) 213–254 (2003),
[doi:10.1016/S1383-5866(03)00008-X](https://doi.org/10.1016/S1383-5866(03)00008-X).

A 95–5 methane/n-butane mixture is fed to the membrane. The pure-component
fluxes predict a butane-over-methane permeation selectivity of
1.73 <!-- claim: a47_sp_pure -->; the measured and computed values are two to
three orders of magnitude larger. This page implements the two reasons the
review gives, a mixture isotherm that needs IAST rather than the
multicomponent Langmuir and **finite** exchange coefficients between the two
sorbates, and scores both against the review's numbers and against the
measurements it quotes.

## What is here

| | |
|---|---|
| Sections of the review | 3.1–3.4 (mixture theory) and 4.2–4.3 (MFI membrane separations) |
| Equations implemented | (38)–(47) and (53)–(65) |
| Data tier | **2**: four *measured* selectivities, printed as numbers in the review's running text |
| Validation | Funke et al.'s measured selectivity reproduced to 4.3 % <!-- claim: funke_mixture_rel_dev -->, nothing fitted, inside a 1.57 <!-- claim: funke_choice_spread --> band of readings the review leaves open, all swept on the page |
| Reproduction | nine printed steady-state targets, worst 0.74 % <!-- claim: worst_steady_target_rel_dev -->; the transient peak **time** is 9.8 % <!-- claim: peak_time_shortfall --> early and is reported as an open tension |
| Files | `index.py` (edited source, paired with `index.ipynb`), `model.py` (IAST, the friction matrix, the membrane), `test_model.py` |

The single-component half of the same review is
[`A4.7`](../A4.7-zeolite-micropore-maxwell-stefan/) and is not repeated here.
The cut between the two cases is single-component / mixture, not micropore /
membrane; the reasoning is on both pages under *Reuse*.

## Data

| file | tier | what it is |
|---|---|---|
| `bakker-funke-mfi-membrane-selectivities.csv` | **2** | Four **measured** permeation selectivities, Bakker's two for CH₄/n-C₄H₁₀ and Funke et al.'s two for n-C₆/3MP, stated as numbers in the review's running text. Both origins are recorded under `origin_not_consulted`: neither is on disk and neither was opened. |
| `krishna-baur-2003-mixture-printed-results.csv` | 6 | Every mixture result the review prints as a number. The authors' own computed output; comparing against it is reproduction. |
| `krishna-baur-2003-mixture-parameters.csv` | 6 | The parameters that appear only in the mixture sections (3.3, 3.4, 4.3). |

Tables 1 and 2, the MFI density and the Section 4.1 single-component results are
loaded from `A4.7`. Every finding `A4.7` states about the rows used is listed in
*The data*, and every borrowed row that is compared with something is printed
beside this page's own value.

## Headline results

**Against measurement** (the only validation on the page):

| | model against measured |
|---|---|
| Funke, nC₆/3MP at 15 kPa | +4.3 % <!-- claim: funke_mixture_rel_dev --> |
| Bakker, 95–5 CH₄/nC₄ | 1.28 <!-- claim: bakker_955_model_over_measured --> times |
| Bakker, 50–50 CH₄/nC₄ | 3.4 <!-- claim: bakker_5050_model_over_measured --> times |

With the exchange coefficients removed the same model is
31 <!-- claim: bakker_955_infinite_too_low --> and

File: pages/H1.9-zeolite-membrane-maxwell-stefan-mixture/data/krishna-baur-2003-mixture-parameters.csv
source_section,system,temperature_K,component,symbol,value,units,printed_as,note
Section 3.3,FAU,300,CH4,Theta_sat,10.0,molecules per supercage,10,"saturation capacity taken by Krishna [64] to reproduce Sanborn & Snurr's MD dln f/dln theta"
Section 3.3,FAU,300,CF4,Theta_sat,6.1,molecules per supercage,6.1,
Section 3.3,FAU,300,CH4,D_MS_0,35e-9,m^2 s^-1,35x10-9,"M-S diffusivity taken independent of loading, eq. (17)"
Section 3.3,FAU,300,CF4,D_MS_0,20e-9,m^2 s^-1,20x10-9,"zero-loading value; the loading dependence is eq. (19)"
Section 3.4,MFI,200,CH4,Theta_sat,22.0,molecules per unit cell,22,"printed in the Fig. 21 caption as ""Theta_1,sat = 22"""
Section 3.4,MFI,200,CF4,Theta_sat,13.0,molecules per unit cell,13,"PRINTED DEFECT: the Fig. 21 caption prints ""Theta_1,sat = 22 and Theta_1,sat = 13"" - the second subscript must be 2. The running text of Section 3.4 gives the same pair as Theta_1,sat = 22 and Theta_2,sat = 13, so the caption is the defective copy and the text supplies the reading. Not a repair by inference: both values are printed correctly elsewhere."
Section 3.4,MFI,200,CH4,D_MS_0,60e-10,m^2 s^-1,60x10-10,
Section 3.4,MFI,200,CF4,D_MS_0,25e-10,m^2 s^-1,25x10-10,
Section 3.4,MFI,200,mixture,Theta_total,12.0,molecules per unit cell,12,total loading held fixed in the Snurr & Karger MD runs
Section 4.3,MFI,362,nC6,D_ratio_to_3MP,5.0,-,5,"the review takes the zero-loading M-S diffusivity of nC6 as five times that of 3MP, after Cavalcante & Ruthven"
Section 4.3,MFI,362,3MP,D_ratio_to_22DMB,2.0,-,2,"Fig. 30 caption: D_3MP = 2 D_2,2DMB"
Section 4.3,MFI,362,ternary,D_ratio_nC6_to_22DMB,10.0,-,10,"Fig. 31 caption: D_nC6 = D_3MP = 10 D_2,2DMB"
Section 4.3,MFI,362,3MP,D_over_delta2,0.125,s^-1,0.125,"Figs. 29 and 30 captions: the membrane thickness is chosen such that D_3MP/delta^2 = 0.125 s^-1. Fixes the time scale of the hexane permeation but not delta itself, because D_3MP is never printed."
Section 4.3,MFI,362,mixture,p_i0,33000.0,Pa,33 kPa,"the upstream partial pressure of each component in Figs. 29-31; for the 50-50 nC6/3MP case the running text gives the same condition as a total pressure of 66 kPa"
