Repository: computational-chemical-engineering/pymrm-gallery

# pymrm-gallery

An open-science gallery of important phenomenological models from the chemical
engineering literature, each reproduced with [`pymrm`](https://github.com/) and
shown against its original experimental data.

**Status: fifteen pages built, five of them validated against experiment.** The
literature survey (266 models), the Quarto scaffolding, and fifteen complete
pages are in place; CI executes every notebook and validates metadata. Remaining
cases are tracked in [`queue_cases/`](queue_cases/) and worked by agents in
parallel.

| Page | Validation |
|---|---|
| `A4.9` Duncan–Toor ternary diffusion | **experimental** — 0.59 mole % over 28 digitised points |
| `C2.1` Xu–Froment steam reforming kinetics | **experimental** — 0.0017 in conversion over 61 digitised points |
| `B1.1`+`B1.5` Thiele modulus and Weisz–Hicks | exact/reference solutions (provenance tier 6) |
| `D2.2` Van Welsenaere–Froment runaway criteria | published reference solution — 0.054 % over 30 values (tier 6) |
| `F3.1` Hatta regimes | exact/reference solutions (provenance tier 6) |
| `F1.4` Krishna–Ellenberger large-bubble holdup | **experimental** — 13.8 % mean deviation over 63 digitised points |
| `A2.3` Taylor–Aris dispersion | 1.0e-4 vs Taylor's Eq. 25; his own capillary run to 0.04 % |
| `J1.5` LDF breakthrough | 6.6e-5 vs the exact series solution (provenance tier 6) |
| `H1.7` Wijmans–Baker solution–diffusion | **experimental** — two constants fitted to two series predict the third |

# H1.9: Maxwell–Stefan mixture diffusion in a zeolite membrane

Mixture diffusion in an MFI (silicalite) membrane, from Krishna, R. & Baur, R.,
*Modelling issues in zeolite based separation processes*, **Separation and
Purification Technology 33**(3) 213–254 (2003),
[doi:10.1016/S1383-5866(03)00008-X](https://doi.org/10.1016/S1383-5866(03)00008-X).

A 95–5 methane/n-butane mixture is fed to the membrane. The pure-component
fluxes predict a butane-over-methane permeation selectivity of
1.73 <!-- claim: a47_sp_pure -->; the measured and computed values are two to
three orders of magnitude larger. This page implements the two reasons the
review gives, a mixture isotherm that needs IAST rather than the
multicomponent Langmuir and **finite** exchange coefficients between the two
sorbates, and scores both against the review's numbers and against the
measurements it quotes.

## What is here

| | |
|---|---|
| Sections of the review | 3.1–3.4 (mixture theory) and 4.2–4.3 (MFI membrane separations) |
| Equations implemented | (38)–(47) and (53)–(65) |
| Data tier | **2**: four *measured* selectivities, printed as numbers in the review's running text |
| Validation | Funke et al.'s measured selectivity reproduced to 4.3 % <!-- claim: funke_mixture_rel_dev -->, nothing fitted, inside a 1.57 <!-- claim: funke_choice_spread --> band of readings the review leaves open, all swept on the page |
| Reproduction | nine printed steady-state targets, worst 0.74 % <!-- claim: worst_steady_target_rel_dev -->; the transient peak **time** is 9.8 % <!-- claim: peak_time_shortfall --> early and is reported as an open tension |
| Files | `index.py` (edited source, paired with `index.ipynb`), `model.py` (IAST, the friction matrix, the membrane), `test_model.py` |

The single-component half of the same review is
[`A4.7`](../A4.7-zeolite-micropore-maxwell-stefan/) and is not repeated here.
The cut between the two cases is single-component / mixture, not micropore /
membrane; the reasoning is on both pages under *Reuse*.

## Data

| file | tier | what it is |
|---|---|---|
| `bakker-funke-mfi-membrane-selectivities.csv` | **2** | Four **measured** permeation selectivities, Bakker's two for CH₄/n-C₄H₁₀ and Funke et al.'s two for n-C₆/3MP, stated as numbers in the review's running text. Both origins are recorded under `origin_not_consulted`: neither is on disk and neither was opened. |
| `krishna-baur-2003-mixture-printed-results.csv` | 6 | Every mixture result the review prints as a number. The authors' own computed output; comparing against it is reproduction. |
| `krishna-baur-2003-mixture-parameters.csv` | 6 | The parameters that appear only in the mixture sections (3.3, 3.4, 4.3). |

Tables 1 and 2, the MFI density and the Section 4.1 single-component results are
loaded from `A4.7`. Every finding `A4.7` states about the rows used is listed in
*The data*, and every borrowed row that is compared with something is printed
beside this page's own value.

## Headline results

**Against measurement** (the only validation on the page):

| | model against measured |
|---|---|
| Funke, nC₆/3MP at 15 kPa | +4.3 % <!-- claim: funke_mixture_rel_dev --> |
| Bakker, 95–5 CH₄/nC₄ | 1.28 <!-- claim: bakker_955_model_over_measured --> times |
| Bakker, 50–50 CH₄/nC₄ | 3.4 <!-- claim: bakker_5050_model_over_measured --> times |

With the exchange coefficients removed the same model is
31 <!-- claim: bakker_955_infinite_too_low --> and

File: pages/H1.9-zeolite-membrane-maxwell-stefan-mixture/data/krishna-baur-2003-mixture-printed-results.csv
result_id,where,quantity,value,units,printed_as,description
mix_N_C1_finite,Section 4.2,N_C1,0.12,mmol m^-2 s^-1,0.12,steady-state C1 flux in the 95-5 C1/nC4 mixture across MFI at 300 K with finite exchange coefficients from eq. (43)
mix_N_nC4_finite,Section 4.2,N_nC4,3.09,mmol m^-2 s^-1,3.09,steady-state nC4 flux for the same case
mix_SP_955_finite,Section 4.2,S_P,487.0,-,487,nC4/C1 permeation selectivity of the 95-5 mixture with finite exchange coefficients
mix_peak_C1_finite,Section 4.2,N_C1_peak,0.44,mmol m^-2 s^-1,0.44,maximum in the transient C1 flux for the same case
mix_peak_t_finite,Section 4.2,t_peak,0.73,s,0.73,time at which that maximum occurs
mix_peak_C1_inf,Section 4.2,N_C1_peak,17.2,mmol m^-2 s^-1,17.2,"maximum in the transient C1 flux for the 95-5 mixture with the exchange coefficients taken infinite, eq. (47)"
mix_N_C1_inf,Section 4.2,N_C1,4.72,mmol m^-2 s^-1,4.72,steady-state C1 flux for that infinite-exchange case
mix_N_nC4_inf,Section 4.2,N_nC4,3.06,mmol m^-2 s^-1,3.06,steady-state nC4 flux for that infinite-exchange case
mix_SP_955_inf,Section 4.2,S_P,12.3,-,12.3,nC4/C1 permeation selectivity of the 95-5 mixture with infinite exchange coefficients
mix_SP_5050_finite,Section 4.2,S_P,202.0,-,202,nC4/C1 permeation selectivity of the 50-50 mixture with finite exchange coefficients
mix_SP_5050_inf,Section 4.2,S_P,5.4,-,5.4,nC4/C1 permeation selectivity of the 50-50 mixture with infinite exchange coefficients
mix_SP_langmuir,Section 4.2,S_P,800.0,-,800,"the S_P the review states the multicomponent Langmuir isotherm would give with the saturation capacities of C1 and nC4 set equal - stated to be independent of upstream composition"
sorp_S_henry,Section 4.2,S,2200.0,-,2200,"sorption selectivity of nC4 over C1 in the 95-5 mixture, stated to be constant for mixture loadings below 8 and to equal the value calculated from the Henry coefficients"
sorp_Theta_plateau,Section 4.2,Theta_mix,8.0,molecules per unit cell,8,the mixture loading above which the review states the sorption selectivity falls away from that plateau
hex_SP_nC6_3MP,Section 4.3,S_P,43.2,-,43.2,"steady-state nC6/3MP permeation selectivity of the equimolar mixture across MFI at 362 K, upstream partial pressures 33 kPa each"
hex_P_theta4,Section 4.3,P_total,1000.0,Pa,1 kPa,"the total upstream pressure the review states corresponds to a mixture loading in excess of 4 molecules per unit cell at 362 K"
hex_P_SP10,Section 4.3,P_total,2000.0,Pa,2 kPa,the upstream pressure above which the review states nC6/3MP selectivities in excess of 10 are obtained
hex_SP_3MP_DMB_binary,Section 4.3,S_P,7.0,-,7,"3MP/2,2DMB permeation selectivity of the binary mixture at 30 kPa upstream partial pressures; the review reads this off its own Fig. 30(c)"
hex_SP_3MP_DMB_ternary,Section 4.3,S_P,30.0,-,in excess of 30,"3MP/2,2DMB permeation selectivity when the same pair permeates together with nC6 at 30 kPa each; a LOWER BOUND read off Fig. 31(c), not an equality"
