Repository: computational-chemical-engineering/pymrm-gallery

# pymrm-gallery

An open-science gallery of important phenomenological models from the chemical
engineering literature, each reproduced with [`pymrm`](https://github.com/) and
shown against its original experimental data.

**Status: fifteen pages built, five of them validated against experiment.** The
literature survey (266 models), the Quarto scaffolding, and fifteen complete
pages are in place; CI executes every notebook and validates metadata. Remaining
cases are tracked in [`queue_cases/`](queue_cases/) and worked by agents in
parallel.

| Page | Validation |
|---|---|
| `A4.9` Duncan–Toor ternary diffusion | **experimental** — 0.59 mole % over 28 digitised points |
| `C2.1` Xu–Froment steam reforming kinetics | **experimental** — 0.0017 in conversion over 61 digitised points |
| `B1.1`+`B1.5` Thiele modulus and Weisz–Hicks | exact/reference solutions (provenance tier 6) |
| `D2.2` Van Welsenaere–Froment runaway criteria | published reference solution — 0.054 % over 30 values (tier 6) |
| `F3.1` Hatta regimes | exact/reference solutions (provenance tier 6) |
| `F1.4` Krishna–Ellenberger large-bubble holdup | **experimental** — 13.8 % mean deviation over 63 digitised points |
| `A2.3` Taylor–Aris dispersion | 1.0e-4 vs Taylor's Eq. 25; his own capillary run to 0.04 % |
| `J1.5` LDF breakthrough | 6.6e-5 vs the exact series solution (provenance tier 6) |
| `H1.7` Wijmans–Baker solution–diffusion | **experimental** — two constants fitted to two series predict the third |

# J1.3: BET 1938, the theory that yields the surface, against the theory that has to be given it

Almost everybody meets the BET equation as a line drawn through five points on a
$p/v(p_0-p)$ plot. That line is a **two-parameter fit over a fifth of an
isotherm's range**, and it is supposed to be good. The theory Brunauer, Emmett
and Teller were arguing against could fit the same isotherms, and had been doing
so for nine years.

So this page is organised the way the 1938 paper is. Section I of that paper is a
**quantitative refutation of a rival**, the polarization theory of de Boer,
Zwicker and Bradley, carried out before a single line of BET algebra appears.
That refutation is the page's spine, because it is the only part of the argument
where two theories are made to disagree about something measurable.

**Source.** Brunauer, S., Emmett, P. H. and Teller, E. (1938). *Adsorption of
gases in multimolecular layers*. J. Am. Chem. Soc. **60**(2), 309–319,
[doi:10.1021/ja01269a023](https://doi.org/10.1021/ja01269a023). Received
November 19, 1937. **It is the only document read.** Identity confirmed from its
own title page on a native-resolution render: the running head "Feb., 1938 …
309", the contribution line "[Contribution from the Bureau of Chemistry and Soils
and George Washington University]", the title and the by-line "By Stephen
Brunauer, P. H. Emmett and Edward Teller".

`pdfimages -list` reports every page as **CCITT-G4 bilevel at 300 ppi native**,
so pages were rendered at 300 ppi (a larger render would only interpolate), and
**every numeric was cropped out and re-read at digit scale**. The PDF's text
layer was not used for any digit. That discipline changed one reading: at page
scale the Fig. 1 legend appears to name catalyst "358" where Table I has 958; at
crop scale it reads 958 and the two agree.

- `index.py`: the page source (jupytext percent format), paired with `index.ipynb`.
- `index.ipynb`: the page. Runtime about 10 s.
- `model.py`: the BET forms, the two ladders, the inflection and its maximum, the
  table arithmetic and a root finder that raises unless it finds one root;
  `test_model.py` checks them offline in seconds.
- `data/bet-1938-table1-nitrogen-90K.csv`: Table I, twelve nitrogen isotherms.
- `data/bet-1938-table2-e1el-gases.csv`: Table II, four gases on two adsorbents.
- `data/bet-1938-table3-silica-gel.csv`: Table III, seven gases on one silica gel.
- `data/bet-1938-table4-so2-silica-gel.csv`: Table IV, SO₂ at six temperatures.
- `data/bet-1938-table5-charcoal.csv`: Table V, eight isotherms on charcoal.
- `data/bet-1938-printed-claims.csv`: every scalar in prose, in a footnote or in
  a figure's typeset constant block that the page checks (91 entries).

**No other page's dataset is loaded**, so none of the cross-page reconciliation
obligations apply. **No curve is digitised, no figure is reproduced, and no page
image is committed anywhere.** Where a figure is used it is a block of
hand-lettered *constants* sitting inside the plot frame: Fig. 3 because it is
the only place in the paper where $v_\mathrm{m}$ and $c$ are printed for the
same isotherm, Fig. 4 because it is the only place a $v_\mathrm{m}$ is printed as
*calculated* rather than fitted.

## What the page establishes

**1. The rival theory fails on its own constants, by a factor
96.8 <!-- claim: C_factor_bradley_over_computed -->.** The paper's chain is
reproduced input by input: the two lattice sums of footnote 10 differ by exactly

File: pages/J1.3-bet-multimolecular-adsorption/data/bet-1938-printed-claims.meta.yaml
dataset_id: bet-1938-printed-claims
title: "Brunauer, Emmett & Teller (1938) - every number stated in prose, in a footnote or in a figure's typeset constant block that this page checks"
status: complete

source:
  authors: ["Brunauer, S.", "Emmett, P. H.", "Teller, E."]
  year: 1938
  container: "Journal of the American Chemical Society 60(2) 309-319 (February 1938)"
  doi: "10.1021/ja01269a023"
  access: "institutional subscription, TU Eindhoven (lawful access)"
  licence: "all rights reserved (numerical facts extracted; no figure or page image reproduced)"

conditions: >
  The scalars the page holds itself against. Four kinds, kept apart by the
  `where` column.

  (1) THE POLARIZATION-THEORY CHAIN, journal pages 309-311 and their footnotes 3
  and 10 - the refractive index of argon, alpha/r^3, the three lattice sums, the
  constant d, C, K1, and Bradley's two k values with the upper limit eq. (1b)
  admits. This chain is the paper's quantitative case AGAINST the rival theory
  and it is the page's spine.

  (2) STATEMENTS ABOUT THE TABLES, journal pages 315-319 - the E1-EL bands, the
  v_m-against-point-B tolerance, the four silica-gel and charcoal surface
  averages with their maximum deviations, the butane anomalies, and the two SO2
  ratios. Each is checked against the corresponding table CSV.

  (3) STATEMENTS ABOUT THE EQUATIONS, journal pages 313-318 - the 0.05 to 0.35
  linear window, the 5 % single-point rule and the p/p0 = 1/3 it is quoted at,
  and the +5 % / -7 % errors of the n = 6 branch of eq. (B) at x = 0.58 and 0.72.

  (4) TYPESET CONSTANT BLOCKS INSIDE FIGURE FRAMES, Figs. 3, 4 and 6. NO CURVE
  IS DIGITISED ANYWHERE ON THIS PAGE AND NO FIGURE IS REPRODUCED. These entries
  are hand-lettered lines of text sitting inside the plot frame ("Constants.
  v_m = 133.0 cc, c = 156.7, n = 5, 6, 7 (solid curves), n = infinity (dotted
  curve)"), read as characters off a crop of the block. They are used because
  Fig. 3 is the ONLY place in the paper where v_m and c are printed for the same
  isotherm, and Fig. 4 is the only place a v_m is printed as CALCULATED rather
  than fitted.

  A WARNING THAT THE PAGE ACTS ON. Footnote 16 gives c = (a1 b2 / b1 a2)
  exp((E1-EL)/RT) and asserts the prefactor "will not differ much from unity".
  The paper offers exactly one isotherm where both c and E1 - EL are printed
  (Fig. 3's c = 156.7 at 77.3 K against Fig. 4's E1 - EL = 900 cal. for the same
  gas, sample and temperature), and there the implied prefactor is 0.447, not 1.
  Every c reconstructed from an E1 - EL on this page therefore carries a measured
  factor-two uncertainty, which is stated wherever such a c is used.

acquisition:
  method: text
  figure: "prose, footnotes 3, 10 and 16, and the constant blocks of Figs. 3, 4 and 6"
  tool: "poppler pdftoppm -r 300 (the scan's NATIVE resolution), cropped to each statement, read visually at digit scale"
  procedure: >
    pdfimages -list reports every page of this file as CCITT-G4 bilevel at 300 ppi
    native, so pages were rendered at 300 ppi and each statement cropped out of
    it; a larger render would only interpolate. EVERY value in this file was read
    off such a crop, including the ones that look unmissable at page scale.
    THE TEXT LAYER WAS NOT USED FOR ANY DIGIT.

    That discipline changed one reading: at page scale the Fig. 1 legend appears
    to name catalyst "358" where Table I has 958; the 300 ppi crop reads 958.

    ONE PRINTED GROUPING IS RECORDED AS PRINTED AND NOT REPAIRED. Footnote 10 on
    journal page 310 sets the adjacent-layer sum as "(8.357 - 8.823/r^3)", which
    is dimensionally inconsistent and does not produce the coefficient used two
    lines later. The intended grouping is (8.357 - 8.823)/r^3 = -0.466/r^3, which
    is exactly the coefficient of the next display. Both the two lattice sums and
    the 0.466 are stored here as separate keys so that the page can prove the
    misprint from the paper's own arithmetic rather than assert it.
  operator: "Claude Opus 5 (assisted)"
  date: 2026-08-07
  estimated_error: >
    None beyond the printed precision, which varies enormously here: 0.6075 and
    156.7 carry four figures, while "about 20 %", "about 25 %", "a factor of 20
    or so" and "more than 30 layers" are one-figure rhetorical numbers and the
    page treats them as such. Several bands are printed as "X +- Y" with no
    definition of the +-; the page decodes that notation from Table II rather
    than assuming one.

columns:
  - {name: key, unit: "-", description: "stable identifier used by the notebook"}
  - {name: printed, unit: "-", description: "the value exactly as printed, written as a number"}
  - {name: units, unit: "-", description: "physical units, or - for dimensionless"}
  - {name: where, unit: "-", description: "journal page and locus (prose, footnote, table footer, or a figure's typeset constant block)"}
  - {name: what_it_is, unit: "-", description: "one line saying what the number is"}

licence_note: >
  Numerical values are facts and are not protected by copyright (Feist, 1991);
  extraction for scientific research is covered by Art. 15n Auteurswet (DSM
  Art. 3). No page image, figure or curve is reproduced, and no curve is
  digitised.

caveat: >
  TIER 6 throughout. Every value here is something the authors state, not
  something they measured; several are their arithmetic on other people's data
  (McGavack & Patrick, Palmer & Clark, Goldman & Polanyi, Bradley) and none of
  those originals is on disk or was consulted.

  IN PARTICULAR the whole polarization-theory block is de Boer & Zwicker's and
  Bradley's theory AS BRUNAUER, EMMETT AND TELLER RESTATE IT. Neither original
  was consulted. The page discriminates against the rival theory in the form its
  opponent gives it, and says so wherever it does.

File: pages/J1.3-bet-multimolecular-adsorption/data/bet-1938-table1-nitrogen-90K.meta.yaml
dataset_id: bet-1938-table1-nitrogen-90K
title: "Brunauer, Emmett & Teller (1938) Table I - v_m, point B and E1-EL for nitrogen at 90.1 K on twelve adsorbents"
status: complete

source:
  authors: ["Brunauer, S.", "Emmett, P. H.", "Teller, E."]
  year: 1938
  container: "Journal of the American Chemical Society 60(2) 309-319 (February 1938)"
  doi: "10.1021/ja01269a023"
  access: "institutional subscription, TU Eindhoven (lawful access)"
  licence: "all rights reserved (numerical facts extracted; no figure or page image reproduced)"

conditions: >
  Journal page 314. Nitrogen at 90.1 K on twelve adsorbents: unpromoted, singly
  and doubly promoted iron synthetic-ammonia catalysts, two copper catalysts,
  two chromium oxides and a silica gel.

  THESE ARE NOT RAW MEASUREMENTS. Every entry is a CONSTANT the authors derived
  from an isotherm: v_m and c from the slope and intercept of their own eq. (A)
  plot over 0.05 < p/p0 < 0.35, point B read by eye off the isotherm, and
  E1 - EL obtained from c through footnote 16's 2.303 R T log c. The underlying
  isotherms exist in this paper only as curves in Figs. 1-4 and were deliberately
  NOT digitised - see the page's Validation section for the routes taken instead.
  c itself is NOT printed for any row of this table; where the page needs it, it
  is reconstructed from E1 - EL and labelled as a reconstruction with a measured
  factor-2 uncertainty (see the sidecar of bet-1938-printed-claims.csv).

  The paper gives no sample mass for the eight substances without a curve in
  Fig. 1, which matters for row 3: Figs. 3 and 4 print constants for catalyst 954
  on a 50.4 g sample that do not reconcile with this row's per-gram value. The
  page reports that and does not repair it.

acquisition:
  method: table
  figure: "TABLE I, journal page 314"
  tool: "poppler pdftoppm -r 300 (the scan's NATIVE resolution), cropped to the table, read visually at digit scale"
  procedure: >
    pdfimages -list reports every page of this file as CCITT-G4 bilevel at 300 ppi
    native, so the page was rendered at 300 ppi and the table cropped out of it;
    a larger render would only interpolate. Every digit was read off that crop.
    THE TEXT LAYER WAS NOT USED FOR ANY DIGIT.

    Two traps in this table, both handled at crop scale and neither repaired.
    (1) Seven cells are printed with a bare leading decimal point (".56", ".14",
    ".05", ".09", ".12", ".10", ".55") in a column whose other entries carry a
    leading zero; they are written as 0.56 etc. here. (2) Read at page scale the
    Fig. 1 legend appears to name "catalyst 358" where the table has 958; at
    300 ppi crop scale the legend reads 958 and the two agree.
  operator: "Claude Opus 5 (assisted)"
  date: 2026-08-07
  estimated_error: >
    None beyond the printed precision. v_m and point B carry two or three
    significant figures - eight of the twelve rows carry only two, so a ratio
    formed from them (e.g. 0.14/0.12) is quantised at several per cent, which the
    page states where it uses those ratios. E1 - EL is printed as a bare integer
    in cal./mole.

columns:
  - {name: row, unit: "-", description: "row index in the printed table, top to bottom"}
  - {name: substance, unit: "-", description: "the printed row label"}
  - {name: curve_fig1, unit: "-", description: "curve number in the paper's Fig. 1; blank where the substance is not drawn"}
  - {name: v_m_cc_per_g, unit: "cm3 (STP) per g", description: "volume adsorbed in a complete unimolecular layer, from the slope and intercept of the eq. (A) plot; PER GRAM of adsorbent"}
  - {name: point_B_cc_per_g, unit: "cm3 (STP) per g", description: "volume adsorbed at point B, the beginning of the approximately linear portion of the isotherm, read by eye; PER GRAM"}
  - {name: E1_minus_EL_cal_per_mol, unit: "cal/mol", description: "heat of adsorption in the first layer minus the heat of liquefaction, obtained from c through footnote 16"}

caveat: >
  TIER 6 - the authors' own derived constants, not measurement. Reproducing a
  number in this table is reproduction, never validation. What IS checkable here
  is internal, and the page checks exactly those things: whether the printed
  statement "840 +- 70 cal. for nitrogen on all twelve adsorbents" is the number
  these twelve rows give (it is not - it is the number ELEVEN of them give), and
  whether the v_m column and the point B column agree as closely as the text
  claims.

File: pages/J1.3-bet-multimolecular-adsorption/data/bet-1938-table2-e1el-gases.meta.yaml
dataset_id: bet-1938-table2-e1el-gases
title: "Brunauer, Emmett & Teller (1938) Table II - E1-EL for four gases on two adsorbents"
status: complete

source:
  authors: ["Brunauer, S.", "Emmett, P. H.", "Teller, E."]
  year: 1938
  container: "Journal of the American Chemical Society 60(2) 309-319 (February 1938)"
  doi: "10.1021/ja01269a023"
  access: "institutional subscription, TU Eindhoven (lawful access)"
  licence: "all rights reserved (numerical facts extracted; no figure or page image reproduced)"

conditions: >
  Journal page 315. Four gases on two very different adsorbents - a singly
  promoted iron synthetic-ammonia catalyst and a silica gel - each at the
  temperature at which that gas was measured.

  THESE ARE NOT RAW MEASUREMENTS: each entry is E1 - EL obtained from a fitted c
  through footnote 16. The table's purpose in the paper is the claim that
  E1 - EL is a property of the GAS and not of the adsorbent, and the prose beside
  it quotes four bands (840 +- 50, 650 +- 55, 1460 +- 120, 1900 +- 30 cal.).
  Those four bands are what pins the paper's own +- convention, which the page
  then applies to Table I.

  All four silica-gel entries also appear in Table III and all four values agree
  cell for cell; the catalyst-954 nitrogen entry also appears in Table I and
  agrees. Those five coincidences are transcription checks and the page uses them
  as such.

acquisition:
  method: table
  figure: "TABLE II, journal page 315"
  tool: "poppler pdftoppm -r 300 (the scan's NATIVE resolution), cropped to the table, read visually at digit scale"
  procedure: >
    pdfimages -list reports every page of this file as CCITT-G4 bilevel at 300 ppi
    native, so the page was rendered at 300 ppi and the table cropped out of it;
    a larger render would only interpolate. Every digit was read off that crop.
    THE TEXT LAYER WAS NOT USED FOR ANY DIGIT.
  operator: "Claude Opus 5 (assisted)"
  date: 2026-08-07
  estimated_error: >
    None beyond the printed precision: bare integers in cal./mole. The table is
    printed as two rows by four columns and is stored here in long format, one
    row per (substance, gas) pair.

columns:
  - {name: substance, unit: "-", description: "the printed row label"}
  - {name: gas, unit: "-", description: "the adsorbate, as the column heading names it"}
  - {name: temperature_C, unit: "degC", description: "the temperature in the column heading"}
  - {name: E1_minus_EL_cal_per_mol, unit: "cal/mol", description: "heat of adsorption in the first layer minus the heat of liquefaction"}

caveat: >
  TIER 6 - derived constants, not measurement. The one thing in this table that
  can fail is the paper's own +- notation: the page shows that all four printed
  bands are the midrange and half-range of these eight numbers, rounded to the
  nearest 10 cal., four times out of four. That decoding is then used as a fixed
  yardstick against Table I, in the F2.3 order - pin what is not free first.

File: pages/J1.3-bet-multimolecular-adsorption/data/bet-1938-table3-silica-gel.meta.yaml
dataset_id: bet-1938-table3-silica-gel
title: "Brunauer, Emmett & Teller (1938) Table III - constants and specific surfaces for seven gases on one silica gel"
status: complete

source:
  authors: ["Brunauer, S.", "Emmett, P. H.", "Teller, E."]
  year: 1938
  container: "Journal of the American Chemical Society 60(2) 309-319 (February 1938)"
  doi: "10.1021/ja01269a023"
  access: "institutional subscription, TU Eindhoven (lawful access)"
  licence: "all rights reserved (numerical facts extracted; no figure or page image reproduced)"

conditions: >
  Journal page 316. Seven adsorption isotherms - nitrogen twice, argon, oxygen,
  carbon monoxide, carbon dioxide and butane - on a single silica gel sample,
  each at the temperature listed.

  THESE ARE NOT RAW MEASUREMENTS. v_m comes from the authors' eq. (A) plot over
  0.05 < p/p0 < 0.35, point B is read by eye off the isotherm, E1 - EL comes from
  the fitted c through footnote 16, and the two surface columns are v_m converted
  through molecular cross-sections taken from Emmett & Brunauer, THIS JOURNAL 59,
  1553 (1937) - a paper NOT on disk and NOT consulted. The cross-sections are
  therefore an EXTERNAL, non-adsorption input to this table: they are computed
  from the density of the solidified and of the liquefied gas. That is what makes
  the agreement between the seven surface values a test rather than a fit, and it
  is the central point the page makes with this table.

  The page recovers those cross-sections by inverting the v_m and surface columns,
  and cross-checks them against the charcoal table (bet-1938-table5-charcoal.csv),
  which was computed with the same set.

acquisition:
  method: table
  figure: "TABLE III, journal page 316"
  tool: "poppler pdftoppm -r 300 (the scan's NATIVE resolution), cropped to the table, read visually at digit scale"
  procedure: >
    pdfimages -list reports every page of this file as CCITT-G4 bilevel at 300 ppi
    native, so the page was rendered at 300 ppi and the table cropped out of it;
    a larger render would only interpolate. Every digit was read off that crop.
    THE TEXT LAYER WAS NOT USED FOR ANY DIGIT.
  operator: "Claude Opus 5 (assisted)"
  date: 2026-08-07
  estimated_error: >
    None beyond the printed precision. v_m and point B carry four significant
    figures; the two surface columns are bare integers in square metres per gram,
    so a cross-section recovered by inverting them is good to about 0.2 %.

columns:
  - {name: row, unit: "-", description: "row index in the printed table, top to bottom"}
  - {name: gas, unit: "-", description: "the adsorbate"}
  - {name: temperature_C, unit: "degC", description: "printed temperature"}
  - {name: curve_fig2, unit: "-", description: "curve number in the paper's Fig. 2"}
  - {name: v_m_cc_per_g, unit: "cm3 (STP) per g", description: "volume adsorbed in a complete unimolecular layer, per gram of silica gel"}
  - {name: surface_solid_m2_per_g, unit: "m2/g", description: "specific surface from v_m and the cross-section computed from the SOLIDIFIED gas"}
  - {name: surface_liquid_m2_per_g, unit: "m2/g", description: "specific surface from v_m and the cross-section computed from the LIQUEFIED gas"}
  - {name: point_B_cc_per_g, unit: "cm3 (STP) per g", description: "volume adsorbed at point B, read by eye"}
  - {name: E1_minus_EL_cal_per_mol, unit: "cal/mol", description: "heat of adsorption in the first layer minus the heat of liquefaction"}

caveat: >
  TIER 6 - derived constants, not measurement. The checkable content is internal
  and the page checks all of it: the printed averages (440 and 500 m2/g) and the
  printed maximum deviations (15 % and 10 %) against these seven rows; the
  butane anomaly the authors flag (v_m twice point B); and the cross-sections
  recovered here against those recovered independently from Table V.

File: pages/J1.3-bet-multimolecular-adsorption/data/bet-1938-table4-so2-silica-gel.meta.yaml
dataset_id: bet-1938-table4-so2-silica-gel
title: "Brunauer, Emmett & Teller (1938) Table IV - eq. (B) constants for sulfur dioxide on silica gel at six temperatures"
status: complete

source:
  authors: ["Brunauer, S.", "Emmett, P. H.", "Teller, E."]
  year: 1938
  container: "Journal of the American Chemical Society 60(2) 309-319 (February 1938)"
  doi: "10.1021/ja01269a023"
  access: "institutional subscription, TU Eindhoven (lawful access)"
  licence: "all rights reserved (numerical facts extracted; no figure or page image reproduced)"

conditions: >
  Journal page 317. Six SO2-on-silica-gel isotherms measured by McGavack &
  Patrick, THIS JOURNAL 42, 946 (1920) - a paper NOT on disk and NOT consulted.
  The constants in this table are Brunauer, Emmett & Teller's own analysis of
  those isotherms with their eq. (B) at n = 3.5.

  The table exists in the paper to show a case where the d_L^(2/3) rule for the
  temperature dependence of v_m FAILS: v_m rises by a factor 1.43 between 40 and
  -80 degC where the rule predicts 1.15. Both numbers are checkable against these
  columns and the page checks them.

  E_L and E1 are printed on the first three rows only; the last three are blank
  in the printing and are blank here.

acquisition:
  method: table
  figure: "TABLE IV, journal page 317"
  tool: "poppler pdftoppm -r 300 (the scan's NATIVE resolution), cropped to the table, read visually at digit scale"
  procedure: >
    pdfimages -list reports every page of this file as CCITT-G4 bilevel at 300 ppi
    native, so the page was rendered at 300 ppi and the table cropped out of it;
    a larger render would only interpolate. Every digit was read off that crop.
    THE TEXT LAYER WAS NOT USED FOR ANY DIGIT.
  operator: "Claude Opus 5 (assisted)"
  date: 2026-08-07
  estimated_error: >
    None beyond the printed precision. v_m carries four significant figures, d_L
    four, and the three energy columns are bare integers in cal./mole. The E1
    column closes against E1 - EL plus E_L to +1, 0 and -5 cal.; the -5 is a
    round-half ambiguity on 7545 and the page reports it rather than repairing it.

columns:
  - {name: row, unit: "-", description: "row index in the printed table, top to bottom"}
  - {name: temperature_C, unit: "degC", description: "printed temperature"}
  - {name: v_m_cc_per_g, unit: "cm3 (STP) per g", description: "volume adsorbed in a complete unimolecular layer, per gram of silica gel"}
  - {name: d_L_g_per_cc, unit: "g/cm3", description: "density of liquid sulfur dioxide at that temperature"}
  - {name: E1_minus_EL_cal_per_mol, unit: "cal/mol", description: "heat of adsorption in the first layer minus the heat of liquefaction"}
  - {name: EL_cal_per_mol, unit: "cal/mol", description: "heat of liquefaction; printed on the first three rows only"}
  - {name: E1_cal_per_mol, unit: "cal/mol", description: "heat of adsorption in the first layer; printed on the first three rows only"}

caveat: >
  TIER 6 twice over - the authors' constants, fitted to somebody else's
  isotherms. Nothing here is a measurement made in this paper, and the
  McGavack & Patrick isotherms were not consulted. The two printed ratios (1.43
  and 1.15) and the closure of the E1 column are what can be, and are, checked.

File: pages/J1.3-bet-multimolecular-adsorption/data/bet-1938-table5-charcoal.meta.yaml
dataset_id: bet-1938-table5-charcoal
title: "Brunauer, Emmett & Teller (1938) Table V - v_m and specific surfaces for eight isotherms on charcoal"
status: complete

source:
  authors: ["Brunauer, S.", "Emmett, P. H.", "Teller, E."]
  year: 1938
  container: "Journal of the American Chemical Society 60(2) 309-319 (February 1938)"
  doi: "10.1021/ja01269a023"
  access: "institutional subscription, TU Eindhoven (lawful access)"
  licence: "all rights reserved (numerical facts extracted; no figure or page image reproduced)"

conditions: >
  Journal page 319. Eight isotherms on one charcoal sample. On charcoal alone,
  of every adsorbent in the paper, NO S-shaped isotherms were obtained: eq. (B)
  fits with n = 1, which reduces to the Langmuir form the authors label eq. (E),
  and v_m is taken from the slope of a p/v against p plot rather than from the
  eq. (A) plot used everywhere else.

  As in Table III the two surface columns are v_m converted through the Emmett &
  Brunauer (1937) molecular cross-sections - an external, non-adsorption input.
  This table and Table III were computed with the same set, which the page
  verifies by recovering the cross-sections independently from each.

  The paper's own claims about this table exclude the butane row explicitly ("if
  we disregard the butane run for the moment ... the mean surface ... for the
  seven isotherms"), so the page computes them on the seven and says so.

acquisition:
  method: table
  figure: "TABLE V, journal page 319"
  tool: "poppler pdftoppm -r 300 (the scan's NATIVE resolution), cropped to the table, read visually at digit scale"
  procedure: >
    pdfimages -list reports every page of this file as CCITT-G4 bilevel at 300 ppi
    native, so the page was rendered at 300 ppi and the table cropped out of it;
    a larger render would only interpolate. Every digit was read off that crop.
    THE TEXT LAYER WAS NOT USED FOR ANY DIGIT.
    ONE ODDITY IS PRINTED AS READ. The two argon rows carry the SAME v_m (215.5)
    and the SAME solid-packing surface (746) at two different temperatures, while
    nitrogen - the only other gas measured at both temperatures - has two different
    v_m. Re-read at crop scale twice; it is what the table prints. Not repaired,
    and REPORTED ON THE PAGE in section 9e, which prints the repeated-column table
    for both gases and states that nothing on the page reads the -195.8 C argon
    row (section 5 merges Tables III and V on gas AND temperature, and Table III
    has no argon at -195.8 C). Nitrogen's liquid-packing surface also repeats at
    795, but from two different v_m, so that one is a temperature-dependent
    cross-section rather than an oddity; the page prints both so the distinction
    is visible.
  operator: "Claude Opus 5 (assisted)"
  date: 2026-08-07
  estimated_error: >
    None beyond the printed precision. v_m carries four significant figures and
    the two surface columns are bare integers in square metres per gram.

columns:
  - {name: row, unit: "-", description: "row index in the printed table, top to bottom"}
  - {name: gas, unit: "-", description: "the adsorbate"}
  - {name: temperature_C, unit: "degC", description: "printed temperature"}
  - {name: curve_fig5, unit: "-", description: "curve number in the paper's Fig. 5; blank for the two rows not drawn"}
  - {name: v_m_cc_per_g, unit: "cm3 (STP) per g", description: "volume adsorbed in a complete unimolecular layer, per gram of charcoal"}
  - {name: surface_solid_m2_per_g, unit: "m2/g", description: "specific surface from v_m and the cross-section computed from the SOLIDIFIED gas"}
  - {name: surface_liquid_m2_per_g, unit: "m2/g", description: "specific surface from v_m and the cross-section computed from the LIQUEFIED gas"}

caveat: >
  TIER 6 - derived constants, not measurement. Checkable content: the printed
  means (708 and 829 m2/g) and maximum deviations (9 % and 8 %) over the seven
  non-butane rows, the butane deficit (about 25 %), and the cross-sections
  recovered here against those recovered from Table III.
