Repository: computational-chemical-engineering/pymrm-gallery

# pymrm-gallery

An open-science gallery of important phenomenological models from the chemical
engineering literature, each reproduced with [`pymrm`](https://github.com/) and
shown against its original experimental data.

**Status: fifteen pages built, five of them validated against experiment.** The
literature survey (266 models), the Quarto scaffolding, and fifteen complete
pages are in place; CI executes every notebook and validates metadata. Remaining
cases are tracked in [`queue_cases/`](queue_cases/) and worked by agents in
parallel.

| Page | Validation |
|---|---|
| `A4.9` Duncan–Toor ternary diffusion | **experimental** — 0.59 mole % over 28 digitised points |
| `C2.1` Xu–Froment steam reforming kinetics | **experimental** — 0.0017 in conversion over 61 digitised points |
| `B1.1`+`B1.5` Thiele modulus and Weisz–Hicks | exact/reference solutions (provenance tier 6) |
| `D2.2` Van Welsenaere–Froment runaway criteria | published reference solution — 0.054 % over 30 values (tier 6) |
| `F3.1` Hatta regimes | exact/reference solutions (provenance tier 6) |
| `F1.4` Krishna–Ellenberger large-bubble holdup | **experimental** — 13.8 % mean deviation over 63 digitised points |
| `A2.3` Taylor–Aris dispersion | 1.0e-4 vs Taylor's Eq. 25; his own capillary run to 0.04 % |
| `J1.5` LDF breakthrough | 6.6e-5 vs the exact series solution (provenance tier 6) |
| `H1.7` Wijmans–Baker solution–diffusion | **experimental** — two constants fitted to two series predict the third |

# J1.3: BET 1938, the theory that yields the surface, against the theory that has to be given it

Almost everybody meets the BET equation as a line drawn through five points on a
$p/v(p_0-p)$ plot. That line is a **two-parameter fit over a fifth of an
isotherm's range**, and it is supposed to be good. The theory Brunauer, Emmett
and Teller were arguing against could fit the same isotherms, and had been doing
so for nine years.

So this page is organised the way the 1938 paper is. Section I of that paper is a
**quantitative refutation of a rival**, the polarization theory of de Boer,
Zwicker and Bradley, carried out before a single line of BET algebra appears.
That refutation is the page's spine, because it is the only part of the argument
where two theories are made to disagree about something measurable.

**Source.** Brunauer, S., Emmett, P. H. and Teller, E. (1938). *Adsorption of
gases in multimolecular layers*. J. Am. Chem. Soc. **60**(2), 309–319,
[doi:10.1021/ja01269a023](https://doi.org/10.1021/ja01269a023). Received
November 19, 1937. **It is the only document read.** Identity confirmed from its
own title page on a native-resolution render: the running head "Feb., 1938 …
309", the contribution line "[Contribution from the Bureau of Chemistry and Soils
and George Washington University]", the title and the by-line "By Stephen
Brunauer, P. H. Emmett and Edward Teller".

`pdfimages -list` reports every page as **CCITT-G4 bilevel at 300 ppi native**,
so pages were rendered at 300 ppi (a larger render would only interpolate), and
**every numeric was cropped out and re-read at digit scale**. The PDF's text
layer was not used for any digit. That discipline changed one reading: at page
scale the Fig. 1 legend appears to name catalyst "358" where Table I has 958; at
crop scale it reads 958 and the two agree.

- `index.py`: the page source (jupytext percent format), paired with `index.ipynb`.
- `index.ipynb`: the page. Runtime about 10 s.
- `model.py`: the BET forms, the two ladders, the inflection and its maximum, the
  table arithmetic and a root finder that raises unless it finds one root;
  `test_model.py` checks them offline in seconds.
- `data/bet-1938-table1-nitrogen-90K.csv`: Table I, twelve nitrogen isotherms.
- `data/bet-1938-table2-e1el-gases.csv`: Table II, four gases on two adsorbents.
- `data/bet-1938-table3-silica-gel.csv`: Table III, seven gases on one silica gel.
- `data/bet-1938-table4-so2-silica-gel.csv`: Table IV, SO₂ at six temperatures.
- `data/bet-1938-table5-charcoal.csv`: Table V, eight isotherms on charcoal.
- `data/bet-1938-printed-claims.csv`: every scalar in prose, in a footnote or in
  a figure's typeset constant block that the page checks (91 entries).

**No other page's dataset is loaded**, so none of the cross-page reconciliation
obligations apply. **No curve is digitised, no figure is reproduced, and no page
image is committed anywhere.** Where a figure is used it is a block of
hand-lettered *constants* sitting inside the plot frame: Fig. 3 because it is
the only place in the paper where $v_\mathrm{m}$ and $c$ are printed for the
same isotherm, Fig. 4 because it is the only place a $v_\mathrm{m}$ is printed as
*calculated* rather than fitted.

## What the page establishes

**1. The rival theory fails on its own constants, by a factor
96.8 <!-- claim: C_factor_bradley_over_computed -->.** The paper's chain is
reproduced input by input: the two lattice sums of footnote 10 differ by exactly

File: pages/J1.3-bet-multimolecular-adsorption/index.ipynb (part 1 of 5)
---
title: "BET 1938: the theory that yields the surface, against the theory that has to be given it"
description: "Brunauer, Emmett and Teller open by refuting a rival, the polarization theory of de Boer, Zwicker and Bradley, and only then derive their own isotherm. This page rebuilds both. The refutation is reproduced from its own constants: the inter-layer dipole ratio comes out -0.0102 where Bradley's fit needs 0.989, a factor 96.8, and Bradley's k lies outside the domain in which the polarization recursion has any decaying solution at all, confirmed by solving that recursion instead of quoting its closed form. The BET side is then separated into what was fitted and what was not: the seven-gas surface agreement is a real out-of-sample test that collapses a 46.9 % spread in v_m to 10.6 %, while the celebrated agreement between v_m and point B is shown to be near-guaranteed by the equation's own shape, the BET inflection point cannot exceed 2/sqrt(3) v_m for any c, a ceiling here derived in closed form and root-found independently. One printed statement does not survive: '840 +- 70 cal. for nitrogen on all twelve adsorbents' is the eleven-row number."
categories: [sec:J, struct:S1, struct:S10, tier:T0, data:tier6, phase:gas-solid]
date: 2026-08-07
---

# BET 1938: the theory that yields the surface, against the theory that has to be given it

**Catalog ID:** `J1.3` · **Structures:** `S1` (pointwise algebra / equilibrium
ladder), `S10` (constrained algebraic system) · **Tier:** T0

Almost everybody meets the BET equation as a line to draw through five points:

$$\frac{p}{v\,(p_0-p)} \;=\; \frac{1}{v_\mathrm{m}c} \;+\; \frac{c-1}{v_\mathrm{m}c}\,\frac{p}{p_0}.
\tag{A}$$

Two parameters, fitted over $0.05 < p/p_0 < 0.35$, and the fit is good. That
tells you nothing. A two-parameter fit over a fifth of an isotherm's range is
supposed to be good, and the theory Brunauer, Emmett and Teller were arguing
against could fit the same isotherms too, de Boer and Zwicker's polarization
theory had been doing exactly that for nine years, and the paper says so on its
first page.

**So this page is organised the way the paper is, not the way the textbooks
are.** Section I of the 1938 paper is a *refutation of a competitor*, carried out
with numbers, before a single line of the BET derivation appears. That
refutation is the page's spine, because it is the only part of the argument
where two theories are made to disagree about something measurable.

Three questions, in order.

1. **Can the rival theory be dismissed on its own constants?** The paper says
   yes and prints the whole chain. Reproduced here: $\alpha/r^3 = 0.029$ for
   argon from the refractive index and the solid density, a lattice constant
   $d = -0.35$, and hence an inter-layer dipole ratio $C = -0.0102$, against
   the $0.989$ that Bradley's own fitted $k = 0.615$ implies. That is a factor
   **96.8** in $C$ and **9361** in the binding energy it transmits. And
   Bradley's $k$ is not merely large: it is **outside the range where the
   polarization recursion has a decaying solution at all**, which this page
   shows by *solving the recursion* rather than by quoting its closed form.
2. **Which parts of the BET case are fits, and which are tests?** Kept strictly
   apart. The isotherm agreement is a fit and is labelled one everywhere. The
   thing that is *not* a fit is that seven different gases, each with its own
   fitted $v_\mathrm{m}$, must give the *same* surface area once converted
   through cross-sections computed from bulk densities, a conversion with no
   adsorption in it. That collapses a **46.9 %** spread in $v_\mathrm{m}$ to
   **10.6 %** in area on silica gel, and **18.6 %** to **7.9 %** on charcoal.
   The polarization theory cannot even be asked this question: it has no
   $v_\mathrm{m}$, and de Boer and Zwicker could not evaluate $K_1$ *because*
   the surface was unknown.
3. **Is the famous $v_\mathrm{m} \approx$ point B agreement evidence?** Much
   less than it looks. This page derives, in closed form and confirms by
   root-finding, that the BET isotherm's inflection point can never sit above
   $2/\sqrt{3} = 1.1547\,v_\mathrm{m}$ **for any $c$ whatever**, attained at
   $c = 27+15\sqrt3$. An eye-read landmark at or below that inflection therefore
   cannot exceed $v_\mathrm{m}$ by more than 15.5 %, **a one-sided bound**: it
   can still sit arbitrarily far below, and on Table III's butane isotherm point
   B is only 0.4828 of $v_\mathrm{m}$. The authors report the two "seldom differing
   by as much as 10 %" over the twelve isotherms of Table I; the shape of their
   own equation had already promised the upper half of that.

Along the way one printed statement is shown to be wrong, in the F2.3 order,
pin what is not free first. The paper's own $\pm$ notation is decoded exactly
from Table II (four gases, four hits, centre to the nearest 10 cal, half-width
to the nearest 5), and applied to Table I it shows that "$E_1-E_\mathrm{L}$ is
uniformly $840 \pm 70$ cal. […] **for nitrogen on all twelve adsorbents**" is
the number **eleven** of those twelve give. The twelve give $824.5 \pm 86.5$,
which rounds to $820 \pm 85$ (or $820 \pm 90$ on the coarser half-width rule),
and two rows fall outside the band as printed.

## Background

### Two explanations of one curve

By the mid-1930s it was settled that low-temperature van der Waals isotherms on
most adsorbents are S-shaped: concave to the pressure axis at low $p$, convex at
high $p$. It was not settled why. The paper's own opening sentence lists the two
camps, capillary condensation, and the build-up of *multimolecular* layers,
and then names the only quantitative account of the second that existed:

> The isotherm equation which they, and later Bradley, derived on the basis of
> this polarization theory is practically the only quantitative expression that
> has been so far proposed to account for multimolecular adsorption.

**The polarization theory.** De Boer and Zwicker supposed the adsorbent
polarizes the first adsorbed layer, that layer polarizes the second, and so on.
With $\mu_i$ the dipole moment in layer $i$:

$$\mu_i = c_1 C^i, \tag{1}$$

$$\phi_i = c_2 C^{2i}, \tag{2}$$

binding energy going as the square of the moment. A Boltzmann equilibrium for
the top layer, $p_n = c_3 e^{-\phi_n/RT}$ (3), then gives

$$\ln\frac{p_n}{c_3} = -\frac{c_2}{RT}\,C^{2n}, \tag{4}$$

or, equivalently,

$$\ln\frac{p_n}{K_3 p_0} = K_2 K_1^{\,n}. \tag{4a}$$

Substituting $n = v/v_\mathrm{m}$ makes (4a) an isotherm. In its logarithmic
form with $K_3 = 1$ it is the familiar empirical statement that **a plot of
$\log\log(p/p_0)$ against the amount adsorbed is straight**, which, the paper
notes, "has often been found to be linear over a considerable range of $p/p_0$
values".

Two things make this a genuine rival rather than a straw man. It fits: "DeBoer
in several papers showed that various experimental adsorption isotherms could be
fitted by equation (4a)." And it had served to extract physics: Bradley
applied it to argon on copper and aluminium sulfate, got $k \approx 0.6$, and
concluded that very strong polarization explained adsorbed films of *more than
30 layers* at half the saturation pressure.

**Why that is testable.** $C$ is not a free parameter. It is the ratio of
induced dipoles in successive layers, and induced dipoles are computable from a
polarizability and a lattice. Section I of the paper computes it. That is the
whole refutation, and it is the part of the argument this page can check hardest,
because every input is printed.

**The BET answer.** Section II then generalises Langmuir's kinetic derivation
from one layer to many, assuming only that the second and all higher layers
behave like the *liquid*: same heat ($E_2 = E_3 = \dots = E_\mathrm{L}$), same
evaporation–condensation ratio ($b_i/a_i = g$). Two constants survive,
$v_\mathrm{m}$ and $c$, and the second turns out to carry the first-layer heat.

### What is on this page and what is not

`J1.5` owns adsorption *breakthrough*; this page owns the *equilibrium relation*
and, above all, the discrimination between it and the theory it displaced.
**No curve is digitised anywhere and no figure is reproduced.** The paper's
isotherms exist in it only as drawn curves, and everything used here is either a
printed table, a printed sentence, or a block of constants typeset inside a
figure frame. Where a figure's constants are used, the page says so.

## The published model

Transcribed from renders of the original at the scan's native 300 ppi, with
every constant cropped and re-read at digit scale. Equation numbers are the
paper's own; the four lettered equations (A), (B), (C), (E) are lettered in the
paper too.

### Section I, the polarization theory, and its own arithmetic

The polarization recursion, from footnote 3 on journal page 309:

$$\mu_i = k\,(\mu_{i-1} + \mu_{i+1}), \tag{1a}$$

which (1) solves if

$$C = \frac{1-\sqrt{1-4k^2}}{2k}, \tag{1b}$$

and de Boer and Zwicker's approximation

$$C = \frac{k}{1-k^2}. \tag{1c}$$

**Equation (1b) is real only for $k \le 1/2$**, and the footnote says so
explicitly, immediately after recording that Bradley derived $k = 0.6075$ and
$k = 0.615$ using (1c).

The magnitude of $C$, journal page 310. Polarizability from the refractive
index, nearest-neighbour distance from the solid molar volume in a
face-centred-cubic lattice:

$$2\pi\alpha = (n-1)\,v_\mathrm{g}, \tag{5}$$

$$r^3 = \sqrt{2}\,v_\mathrm{s}, \tag{6}$$

$$\frac{\alpha}{r^3} = \frac{n-1}{2^{3/2}\pi}\,\frac{v_\mathrm{g}}{v_\mathrm{s}}. \tag{7}$$

For argon at 0 °C and 760 mm, $n-1 = 278\times10^{-6}$, and with the density of
solid argon at 40 K,

$$\alpha/r^3 = 0.029, \tag{8}$$

$$\frac{\mu_{i+1}}{\mu_i} = C = d\,(\alpha/r^3), \tag{9}$$

with $d = -0.35$ for close-packed spheres with the dipoles normal to the
surface. Footnote 10 gives the lattice sums behind $d$ and the reduced recursion

$$\mu_i = \frac{\alpha}{r^3}\Bigl\{-11.1\,\mu_i - 0.466\,(\mu_{i-1}+\mu_{i+1})\Bigr\}
\;\;\longrightarrow\;\;
\mu_i = -0.35\,\frac{\alpha}{r^3}\,(\mu_{i-1}+\mu_{i+1}),$$

so that $k = 0.35\,\alpha/r^3$ and, since $k \ll 1$, $k \approx C$. The result on
journal page 311: $C = -0.01$, and $K_1 = C^2 \approx 1\times10^{-4}$.

### Section II, the BET derivation

$s_i$ is the surface area covered by exactly $i$ layers. Equilibrium of the bare
surface with the first layer, and then of every layer with the next:

$$a_1 p\,s_0 = b_1 s_1 e^{-E_1/RT}, \tag{10}$$

$$a_2 p\,s_1 = b_2 s_2 e^{-E_2/RT}, \tag{11}$$

$$a_i p\,s_{i-1} = b_i s_i e^{-E_i/RT}. \tag{12}$$

Total area and total volume:

$$A = \sum_{i=0}^{\infty} s_i, \tag{13}$$

$$v = v_0 \sum_{i=0}^{\infty} i\,s_i, \tag{14}$$

$$\frac{v}{v_\mathrm{m}} = \frac{\sum_{i=0}^{\infty} i s_i}{\sum_{i=0}^{\infty} s_i}. \tag{15}$$

The two simplifying assumptions, the whole physical content of the model:

$$E_2 = E_3 = \dots = E_i = E_\mathrm{L}, \tag{16}$$

$$\frac{b_2}{a_2} = \frac{b_3}{a_3} = \dots = \frac{b_i}{a_i} = g. \tag{17}$$

They give $s_1 = y s_0$ with $y = (a_1/b_1)p\,e^{E_1/RT}$ (18), $s_2 = x s_1$
with $x = (p/g)e^{E_\mathrm{L}/RT}$ (19), and hence $s_i = x^{i-1}s_1 = c x^i s_0$
(20)–(21) with

$$c = \frac{y}{x} = \frac{a_1 g}{b_1}\,e^{(E_1-E_\mathrm{L})/RT}. \tag{22}$$

Summing the two geometric series (23)–(25),

$$\frac{v}{v_\mathrm{m}} = \frac{c\,x}{(1-x)(1-x+c\,x)}, \tag{26}$$

$$x = p/p_0, \tag{27}$$

$$v = \frac{v_\mathrm{m}\,c\,p}{(p_0-p)\bigl[1+(c-1)(p/p_0)\bigr]}, \tag{28}$$

which is eq. (A) rearranged. Its low-pressure limit is Langmuir's (29). If no
more than $n$ layers can build up:

$$v = \frac{v_\mathrm{m}\,c\,x}{1-x}\;\frac{1-(n+1)x^n+n\,x^{n+1}}{1+(c-1)x-c\,x^{n+1}}, \tag{B}$$

with the two limits the paper names: $n=1$ gives Langmuir, $n=\infty$ gives (A).
At $n=1$ eq. (B) is also written as

$$\frac{p}{v} = \frac{p_0}{c\,v_\mathrm{m}} + \frac{p}{v_\mathrm{m}}, \tag{E}$$

the form used for charcoal, the one adsorbent in the paper that gave no S-shaped
isotherm. Footnote 18 adds two further generalisations, (C) with a distinct
first-layer packing and second-layer heat, and (D) with a distribution of
capillary sizes; **neither is exercised numerically in the paper and neither is
used here**, which the page states rather than leaving them to look supported.

Finally, footnote 16 supplies the reading of $c$ used throughout the tables:

$$c = \frac{a_1 b_2}{b_1 a_2}\,e^{(E_1-E_\mathrm{L})/RT}
\;\approx\; e^{(E_1-E_\mathrm{L})/RT},
\qquad E_1-E_\mathrm{L} = 2.303\,RT\log c,$$

on the argument that $a_1b_2/b_1a_2$ "will not differ much from unity".

**And the direction of that arrow is the whole story about $c$ on this page.**
Journal page 313 says which quantity is derived from which: *"From them the
values of $v_\mathrm{m}$ and $c$ can be evaluated as explained in the previous
section. From $c$ one can obtain an approximate value for $E_1-E_\mathrm{L}$.$^{16}$"*
Every $E_1-E_\mathrm{L}$ printed in this paper is therefore $2.303\,RT\log c$
**with the prefactor already set to 1 by the authors**, so the prefactor is not
a measurable quantity anywhere in the paper, and inverting footnote 16 returns
the authors' own fitted $c$ rather than an estimate of it. Section 8 shows what
*can* be measured in its place, and it is a genuine inconsistency.

## Parameters and assumptions

**Everything is pointwise algebra.** There is no grid, no time step and no
transport anywhere on this page, so items 7 and 8 of the page contract (axis
refinement, boundary reads) have nothing to act on. The two systems that *are*
solved, the polarization dipole ladder and the BET layer-occupancy ladder, are
finite algebraic systems in a *discrete layer index*, not discretisations of a
continuum, so "refining" them means adding layers, and both are swept over layer
count in the Validation section for exactly that reason.

**Units, as printed.** Volumes adsorbed are cm³ at STP, per gram of adsorbent
unless a figure says otherwise; energies are cal/mol; surfaces m²/g except
Palmer and Clark's, which the paper gives in cm²/g. $R = 1.9872$ cal mol⁻¹ K⁻¹
and $V_\mathrm{STP} = 22414$ cm³/mol are ours, not the paper's, it prints
neither.

**Temperatures.** Table I is at 90.1 K, stated. Elsewhere the paper prints
Celsius, and −183 °C and −195.8 °C are converted with 273.16 K, giving 90.16 and
77.36 K; nothing on the page is sensitive at that level and the one place it
could matter (the reconstruction of $c$) already carries a much larger admitted
uncertainty.

**The assumptions that carry the physics**, all the paper's:

- eq. (16), every layer above the first has the heat of liquefaction;
- eq. (17), and the same evaporation–condensation ratio;
- $a_1$, $b_1$ and $E_1$ independent of how much is already in the first layer,
  which the authors themselves say fails below $p/p_0 \approx 0.05$, "equation
  (A) breaks down for the most active points on the surface";
- for eq. (B), one single $n$ for the whole surface, relaxed only in eq. (D),
  which is never evaluated.

**Two reconstructions, both labelled as such wherever used.**

1. **$c$ from $E_1-E_\mathrm{L}$.** No table in the paper prints $c$. Where this
   page needs $c$ it inverts footnote 16 with the prefactor set to 1, which is
   the *same* operation the authors performed in the other direction, since
   journal page 313 says the $E$ column was obtained *from* $c$. The inversion
   therefore recovers the authors' own fitted $c$, and the only thing lost is
   that the $E$ column is printed as integers: $\pm0.5$ cal at 90.1 K is
   $\pm0.28$ % in $c$. What the inversion does **not** do is make $c$ a measured
   quantity, it is the authors' fit, and section 8 shows the paper's own two
   routes to one particular $c$ disagreeing by a factor 2.24. Every conclusion
   drawn from a reconstructed $c$ is checked for sensitivity across *that*
   factor, and section 8 reports which of them survives it and which does not.
2. **Molecular cross-sections.** Tables III and V print $v_\mathrm{m}$ and the
   surfaces derived from it, but the cross-sections themselves are in Emmett and
   Brunauer (1937), which is **not on disk and was not consulted**. They are
   recovered here by inverting the two columns, and the recovery is then checked
   across two independent tables.

**What is deliberately not attempted.** Fig. 6 (ethyl chloride on charcoal at
three temperatures) is a fully specified eq. (E) prediction, but reproducing it
needs the vapour pressure of ethyl chloride at −15.3, 0 and 20 °C, which the
paper does not print; it is scoped out rather than closed with an outside
correlation. The Darco statement ($n = 2.2$ from $x = 0.02$ to $0.93$, no point
off by 4 %) refers to an isotherm that appears nowhere in the paper, in a table
or otherwise, and is likewise scoped out.

```
# Bootstrap: the pymrm this page was checked with, and the gallery files it was
# published with. Works in a checkout, in CI and on a fresh Colab VM.
GALLERY_REF = "gallery-2026.11.28.9"  # replaced by the release tag at publication
PYMRM = ">=3.4.0,<4"  # equals meta.yaml pymrm_min_version, up to the next major
PAGE = "J1.3-bet-multimolecular-adsorption"  # equals the page directory

import os, sys, urllib.request
from pathlib import Path
_shared = next((p / "shared" for p in (Path.cwd(), *Path.cwd().parents)
                if (p / "shared" / "gallery_bootstrap.py").is_file()), None)
if _shared is None:
    _shared = (Path(os.environ.get("XDG_CACHE_HOME") or Path.home() / ".cache")
               / "pymrm-gallery" / GALLERY_REF)
    _shared.mkdir(parents=True, exist_ok=True)
    urllib.request.urlretrieve(
        "https://raw.githubusercontent.com/computational-chemical-engineering/"
        f"pymrm-gallery/{GALLERY_REF}/shared/gallery_bootstrap.py",
        _shared / "gallery_bootstrap.py")
sys.path.insert(0, str(_shared))
sys.modules.pop("gallery_bootstrap", None)
from gallery_bootstrap import setup
setup(PAGE, PYMRM, GALLERY_REF);  # the semicolon stops the cell echoing the path
```

```
# Imports. sympy is a Colab default; nothing else beyond pymrm is needed.
import itertools
from fractions import Fraction

import matplotlib.pyplot as plt
import numpy as np
import pandas as pd
import sympy as sp
from IPython.display import display

from gallery_utils import Claims, cite_data, load_data, load_meta
from pymrm.checks import observed_orders
from model import (C_eq1b, C_eq1c, X_EDGE, band, c_star_root, d2_numerator, dipole_ladder,
                   inflection_ratio, ladder_v_over_vm, n_for_target, rounding_envelope,
                   shortcut_ratio, sigma_A2, spread, to5, to10, unique_root, v_eqB,
                   v_over_vm_A, x_inflection)

plt.rcParams.update({"figure.dpi": 110, "axes.grid": True, "grid.alpha": 0.3})
pd.set_option("display.width", 130)
claims = Claims(PAGE.split("-")[0])

R_CAL = 1.98720        # cal/(mol K), ours; the paper prints no value
V_STP = 22414.0        # cm3/mol at STP, ours
N_AV = 6.02214076e23   # 1/mol, ours
T_TABLE1 = 90.1        # K, printed in the Table I heading
KELVIN = 273.16        # used only to convert the printed Celsius temperatures
```

## The data

Six files, all transcribed for this page from renders of the original at its
**native 300 ppi** (`pdfimages -list` reports every page as CCITT-G4 bilevel at
300 ppi, so a larger render only interpolates), each numeric cropped and re-read
at digit scale. The PDF's text layer was not used for any digit. **No other
page's dataset is loaded**, so none of the cross-page reconciliation obligations
apply here.

| file | what it is |
|---|---|
| `bet-1938-table1-nitrogen-90K.csv` | Table I, $v_\mathrm{m}$, point B and $E_1-E_\mathrm{L}$ for nitrogen at 90.1 K on twelve adsorbents |
| `bet-1938-table2-e1el-gases.csv` | Table II, $E_1-E_\mathrm{L}$ for four gases on two adsorbents |
| `bet-1938-table3-silica-gel.csv` | Table III, seven gases on one silica gel, with both surface columns |
| `bet-1938-table4-so2-silica-gel.csv` | Table IV, SO₂ on silica gel at six temperatures (McGavack & Patrick's isotherms) |
| `bet-1938-table5-charcoal.csv` | Table V, eight isotherms on charcoal |
| `bet-1938-printed-claims.csv` | every scalar in prose, in a footnote or in a figure's constant block that this page checks |

**Tier 6, and it matters here more than usual.** Not one number in any of these
tables is a measurement. Every entry is a constant the authors *derived* from an
isotherm, $v_\mathrm{m}$ and $c$ from their own eq. (A) plot, point B read by
eye, $E_1-E_\mathrm{L}$ from $c$ through footnote 16, the surface columns from
$v_\mathrm{m}$ and an external cross-section. Reproducing one of these numbers
is reproduction, never validation, and the page says so at each such comparison.

### Fit or test: the split this page keeps

| quantity | fitted to what | so agreement with it is |
|---|---|---|
| $v_\mathrm{m}$, $c$ | the isotherm itself, over $0.05<p/p_0<0.35$ | **a fit** |
| the eq. (A) straight line inside that window | itself | **a fit**, and the page never reports it |
| $n$ in eq. (B) | the isotherm above the window, by trial and error | **a fit** |
| $E_1-E_\mathrm{L}$ | nothing further, a transform of $c$ | **the same fit, re-expressed** |
| agreement of surface area **between gases** | nothing, cross-sections come from bulk densities | **a test** |
| point B against $v_\mathrm{m}$ | nothing, point B is read off the raw isotherm | **a test, but a weak one** (§6) |
| $v_\mathrm{m}(77.3\,\mathrm{K})$ predicted from the 90.1 K isotherm | nothing | **a test** |
| BET area against Palmer & Clark's HF-dissolution area | nothing, a different measurement entirely | **a test** |

The single most important line in that table is the third-from-last. It is the
reason this page exists in the form it does: the polarization theory can fit an
isotherm, and cannot be asked any of the questions in the "test" rows, because
it contains no $v_\mathrm{m}$.

**One residual risk in that row, stated rather than buried.** That the
cross-sections come from bulk densities rests on footnote 17 and on Emmett and
Brunauer (1937), **which is not on disk and was not consulted**. If those
cross-sections had in fact been adjusted to make the gases agree, the test would
be circular. Three things bound that risk without the 1937 paper. The numbers
recovered below are *not* round or tuned-looking (section 5 prints them, on
solid and on liquid packing). One single set reproduces two *different*
adsorbents' tables, which §5 verifies by recovering it from each independently.
And, the only one of the three that is a **number rather than an argument**,
§5 builds the worst case explicitly: a σ set tuned to flatten the silica-gel
areas exactly, applied to charcoal, and the resulting spread compared with what
the printed set achieves on the same rows. The bound it gives is a factor of
about two, which is real but modest, and it is quoted with the basis it holds on;
on the butane-inclusive basis the test has no power at all, which §5 also
prints.

```
t1 = load_data("bet-1938-table1-nitrogen-90K.csv", page=PAGE)
t2 = load_data("bet-1938-table2-e1el-gases.csv", page=PAGE)
t3 = load_data("bet-1938-table3-silica-gel.csv", page=PAGE)
t4 = load_data("bet-1938-table4-so2-silica-gel.csv", page=PAGE)
t5 = load_data("bet-1938-table5-charcoal.csv", page=PAGE)
printed = load_data("bet-1938-printed-claims.csv", page=PAGE)
P = dict(zip(printed.key, printed.printed.astype(float)))

print(cite_data(load_meta("bet-1938-table1-nitrogen-90K.csv", page=PAGE)))
print(f"\nTable I ({len(t1)} rows) | Table II ({len(t2)}) | Table III ({len(t3)}) | "
      f"Table IV ({len(t4)}) | Table V ({len(t5)}) | printed claims ({len(printed)})")
display(t1)
```

Brunauer, S.; Emmett, P. H.; Teller, E. (1938) — Journal of the American Chemical Society 60(2) 309-319 (February 1938) — doi:10.1021/ja01269a023 — table

Table I (12 rows) | Table II (8) | Table III (7) | Table IV (6) | Table V (8) | printed claims (91)

    row                     substance  curve_fig1  v_m_cc_per_g  point_B_cc_per_g  E1_minus_EL_cal_per_mol
0     1   Unpromoted Fe catalyst 973I         NaN          0.13              0.12                      794
1     2  Unpromoted Fe catalyst 973II         1.0          0.29              0.27                      774
2     3         Fe-Al2O3 catalyst 954         NaN          2.86              2.78                      894
3     4         Fe-Al2O3 catalyst 424         2.0          2.23              2.09                      774
4     5     Fe-Al2O3-K2O catalyst 931         NaN          0.81              0.76                      911
5     6     Fe-Al2O3-K2O catalyst 958         3.0          0.56              0.55                      854
6     7           Fe-K2O catalyst 930         NaN          0.14              0.12                      772
7     8             Fused Cu catalyst         4.0          0.05              0.05                      776
8     9        Commercial Cu catalyst         NaN          0.09              0.10                      834
9    10                     Cr2O3 gel         5.0         53.30             50.50                      738
10   11                  Cr2O3 glowed         NaN          6.09              6.14                      835
11   12                    Silica gel         6.0        116.20            127.00                      794

### Five transcription checks the tables give for free

Table II's silica-gel row repeats four values that also appear in Table III, and
its catalyst-954 nitrogen entry also appears in Table I. Those five coincidences
are not physics; they are a check that the transcription of three separate
tables is mutually consistent, and they are the cheapest thing on this page.

```
xchk = []
for g, T in [("N2", -183), ("A", -183), ("CO2", -78), ("C4H10", 0)]:
    a = t2.loc[(t2.substance == "Silica gel") & (t2.gas == g), "E1_minus_EL_cal_per_mol"].item()
    b = t3.loc[(t3.gas == g) & (t3.temperature_C == T), "E1_minus_EL_cal_per_mol"].item()
    xchk.append(("Table II silica gel", f"Table III {g} at {T} C", a, b, a - b))
a = t2.loc[(t2.substance.str.contains("954")) & (t2.gas == "N2"), "E1_minus_EL_cal_per_mol"].item()
b = t1.loc[t1.substance == "Fe-Al2O3 catalyst 954", "E1_minus_EL_cal_per_mol"].item()
xchk.append(("Table II catalyst 954", "Table I catalyst 954", a, b, a - b))
xchk = pd.DataFrame(xchk, columns=["source A", "source B", "A", "B", "A-B"])
display(xchk)
TRANSCRIPTION_MAX_DEV = float(xchk["A-B"].abs().max())
print(f"worst disagreement across the five repeated cells: {TRANSCRIPTION_MAX_DEV:.0f} cal/mol")
```

                source A                source B     A     B  A-B
0    Table II silica gel  Table III N2 at -183 C   794   794    0
1    Table II silica gel   Table III A at -183 C   594   594    0
2    Table II silica gel  Table III CO2 at -78 C  1335  1335    0
3    Table II silica gel  Table III C4H10 at 0 C  1930  1930    0
4  Table II catalyst 954    Table I catalyst 954   894   894    0

worst disagreement across the five repeated cells: 0 cal/mol

## PyMRM implementation

Two algebraic ladders, and a set of root-finds. Nothing here is a PDE, and the
page does not pretend otherwise, see *What pymrm adds*.

**1. The BET layer-occupancy ladder** (eqs. 10–12, 18–21). The closed forms (26)
and (B) come from summing two geometric series. To get a route to
$v/v_\mathrm{m}$ that shares *no algebra at all* with them, the equilibria are
solved as a system for the occupancies $\{s_i\}$ and the two sums in eq. (15)
are then formed **term by term**:

$$r_1 = s_1 - c\,x\,s_0, \qquad r_i = s_i - x\,s_{i-1}\;\;(i = 2\dots n), \qquad s_0 \equiv 1,$$

solved with `newton` and a `NumJac((n, 1), axes_diagonals=[0])` Jacobian. The
shape is `(n, 1)` and not `(n,)`: with a bare 1-D shape `NumJac` treats the layer
index as a field index and builds a dense $n\times n$ Jacobian. `axes_diagonals=[0]`
is correct here and is one of the rare cases where it is, the residual itself
reads the neighbouring layer, which is exactly the condition the house rule
names. The step tolerance is `1e-12` on the occupancies scaled by $c\,x$, with
`stagnation=True`, and the call raises unless `newton` reports success; the
continuous-$n$ solve of section 4 is checked the same way.

**2. The polarization dipole ladder** (eq. 1a). Same idea applied to the
*rival* theory: instead of quoting its closed form (1b), the recursion
$\mu_i = k(\mu_{i-1}+\mu_{i+1})$ is assembled as a tridiagonal system with
$\mu_0 = 1$ and $\mu_{N+1} = 0$ and solved directly. The decay ratio is then
*measured* off the solution. For $k \le 1/2$ this must reproduce (1b); for
$k > 1/2$ it must fail to settle on any ratio at all, and the page shows it
doing so.

**3. Root-finds, never sampled sweeps.** The inflection point of eq. (26), the
$c$ at which the inflection value is largest, the $c$ at which the paper's
single-point rule reaches exactly 5 % error, and the continuous $n$ that
reproduces a printed percentage, every one is a root-find: `pymrm.checks.find_roots`
on the physical range, raising unless it finds exactly one root. Two of them also
have closed forms, derived symbolically here, and the closed form and the
root-find are reported against each other. The maximum over $c$ is the root of a
central-difference derivative; its step is a parameter, and section 6 measures
what it costs.

```
# The forms and both ladders live in model.py (imported above); one call of each here.
_v, _sol = ladder_v_over_vm(0.3, 100.0, 6)
print(f"layer ladder, n = 6, x = 0.3, c = 100: v/v_m = {_v:.12f} after {_sol.nit} newton "
      f"step(s); eq. (B) gives {float(v_eqB(0.3, 100.0, 6)):.12f}")
print(f"dipole ladder, k = 0.01, 50 layers: mu_1/mu_0 = {dipole_ladder(0.01, 50)[0]:.12f}; "
      f"eq. (1b) gives {C_eq1b(0.01):.12f}")
```

layer ladder, n = 6, x = 0.3, c = 100: v/v_m = 1.391697603472 after 3 newton step(s); eq. (B) gives 1.391697603472
dipole ladder, k = 0.01, 50 layers: mu_1/mu_0 = 0.010001000200; eq. (1b) gives 0.010001000200

## Results

### 1. The rival theory, refuted on its own constants

The paper's chain, reproduced input by input. Nothing here is fitted to
anything: $\alpha/r^3$ comes from a refractive index and a solid density, $d$
comes from three lattice sums, and $C$ follows.

Two by-products worth printing. Eq. (7) is not stated to follow from (5) and (6);
it is checked symbolically that it does. And the paper never prints the density
of solid argon it used, only the reference, so inverting eq. (7) against the
printed $\alpha/r^3 = 0.029$ says what density that was, which is a cheap test of
whether the printed 0.029 is even self-consistent.

```
# --- eq. (7) follows from (5) and (6): symbolic, not asserted
n_ref, v_g, v_s = sp.symbols("n_ref v_g v_s", positive=True)
alpha_sym = (n_ref - 1) * v_g / (2 * sp.pi)               # eq. (5)
r3_sym    = sp.sqrt(2) * v_s                              # eq. (6)
EQ7_RESID = sp.simplify(alpha_sym / r3_sym
                        - (n_ref - 1) / (2**sp.Rational(3, 2) * sp.pi) * v_g / v_s)
print(f"eq. (7) from eqs. (5) and (6):  residual = {EQ7_RESID}  ->  identity: {EQ7_RESID == 0}")

# --- the printed chain
A_R3 = P["polar_alpha_over_r3"]
LATTICE_NET = P["polar_lattice_adj_quad"] - P["polar_lattice_adj_cube"]     # 8.357 - 8.823
D_CONST = LATTICE_NET / (1.0 + P["polar_lattice_self"] * A_R3)             # footnote 10
C_POL = D_CONST * A_R3                                                     # eq. (9)
K_POL = abs(C_POL)                                                         # k = 0.35 alpha/r^3
K1_POL = C_POL**2                                                          # eq. (4a)

chain = pd.DataFrame([
    ("8.357 - 8.823 -> the coefficient of (mu_i-1 + mu_i+1)", LATTICE_NET, -P["polar_net_adj"]),
    ("d = -0.466 / (1 + 11.1 alpha/r^3)",                     D_CONST,     P["polar_d"]),
    ("C = d (alpha/r^3)",                                     C_POL,       P["polar_C"]),
    ("K1 = C^2",                                              K1_POL,      P["polar_K1"]),
], columns=["step", "recomputed", "printed"])
display(chain)

# --- what density of solid argon the printed 0.029 implies
VG_OVER_VS = A_R3 * 2**1.5 * np.pi / P["polar_n_minus_1"]
V_SOLID = V_STP / VG_OVER_VS
RHO_SOLID = 39.948 / V_SOLID
R_NN = (np.sqrt(2.0) * V_SOLID / N_AV)**(1.0 / 3.0) * 1e8
print(f"\ninverting eq. (7) against the printed alpha/r^3 = {A_R3}:")
print(f"  v_g/v_s = {VG_OVER_VS:.4f}  ->  molar volume of solid argon {V_SOLID:.3f} cm3/mol")
print(f"  -> density {RHO_SOLID:.4f} g/cm3, nearest-neighbour distance {R_NN:.4f} Angstrom")
print("  (both are recovered, not printed; the paper cites Int. Crit. Tables I p. 103,")
print("   which is NOT on disk and was not consulted. They are stated here as the")
print("   inputs the printed 0.029 implies, and they are physically ordinary ones.)")
```

eq. (7) from eqs. (5) and (6):  residual = 0  ->  identity: True

                                                step  recomputed  printed
0  8.357 - 8.823 -> the coefficient of (mu_i-1 + ...   -0.466000  -0.4660
1                  d = -0.466 / (1 + 11.1 alpha/r^3)   -0.352523  -0.3500
2                                  C = d (alpha/r^3)   -0.010223  -0.0100
3                                           K1 = C^2    0.000105   0.0001


inverting eq. (7) against the printed alpha/r^3 = 0.029:
  v_g/v_s = 926.9324  ->  molar volume of solid argon 24.181 cm3/mol
  -> density 1.6521 g/cm3, nearest-neighbour distance 3.8437 Angstrom
  (both are recovered, not printed; the paper cites Int. Crit. Tables I p. 103,
   which is NOT on disk and was not consulted. They are stated here as the
   inputs the printed 0.029 implies, and they are physically ordinary ones.)

**A printed grouping that does not parse, proved from the paper's own
arithmetic.** Footnote 10 sets the adjacent-layer lattice sum as
`(8.357 - 8.823/r^3)`. As printed that is dimensionally inconsistent, a pure
number minus a number over $r^3$, and it does not produce the coefficient used
two lines later. The intended grouping is $(8.357-8.823)/r^3$, and the cell above
shows $8.357-8.823$ is exactly $-0.466$, which is exactly the coefficient of the
next display. **Reported, not repaired**, and the CSV stores the two lattice sums
and the 0.466 as separate keys so the misprint can be proved rather than
asserted.

### The comparison the whole refutation turns on

Bradley obtained $k$ by fitting, and used eq. (1c) to turn it into $C$. Compare
that $C$ with the one just computed.

```
k_brad = P["bradley_k_Al2SO4"]
C_BRAD = C_eq1c(k_brad)
C_FACTOR = C_BRAD / abs(C_POL)
E_FACTOR = C_FACTOR**2                       # binding energy goes as C^2, eq. (2)
K_LIMIT_RATIO = k_brad / P["bradley_k_upper_limit"]
K_LO, K_HI = 1e-12, 0.49999   # k on which eq. (1c) is scanned: up to the eq. (1b) limit 1/2
K_ADMISSIBLE = unique_root(lambda kk: C_eq1c(kk) - abs(C_POL), K_LO, K_HI)

cmp = pd.DataFrame([
    ("computed from the polarizability (eqs. 5-9)", K_POL,  abs(C_POL), K_POL**2),
    ("Bradley's fit, CuSO4 (eq. 1c)", P["bradley_k_CuSO4"], C_eq1c(P["bradley_k_CuSO4"]),
     C_eq1c(P["bradley_k_CuSO4"])**2),
    ("Bradley's fit, Al2(SO4)3 (eq. 1c)", k_brad, C_BRAD, C_BRAD**2),
], columns=["source of k", "k", "|C|", "C^2 = K1  (energy ratio per layer)"])
display(cmp)

print(f"C from Bradley's k = {k_brad} is {C_BRAD:.6f}; the paper prints {P['bradley_C_implied']:g}")
print(f"factor in the dipole ratio C  : {C_FACTOR:.4f}")
print(f"factor in the energy ratio C^2: {E_FACTOR:.1f}")
print(f"\nk that eq. (1c) needs to give the COMPUTED |C|: {K_ADMISSIBLE:.8f}")
print(f"  Bradley's k is {k_brad / K_ADMISSIBLE:.2f} times larger.")
print(f"\nand eq. (1b) is real only for k <= {P['bradley_k_upper_limit']:g}:")
print(f"  Bradley's two k exceed that limit by "
      f"{(P['bradley_k_CuSO4']/P['bradley_k_upper_limit']-1)*100:.1f} % and "
      f"{(K_LIMIT_RATIO-1)*100:.1f} %; 1 - 4k^2 = "
      f"{1-4*P['bradley_k_CuSO4']**2:+.4f} and {1-4*k_brad**2:+.4f}")
```

                                   source of k         k       |C|  C^2 = K1  (energy ratio per layer)
0  computed from the polarizability (eqs. 5-9)  0.010223  0.010223                            0.000105
1                Bradley's fit, CuSO4 (eq. 1c)  0.607500  0.962843                            0.927067
2            Bradley's fit, Al2(SO4)3 (eq. 1c)  0.615000  0.989104                            0.978326

C from Bradley's k = 0.615 is 0.989104; the paper prints 0.99
factor in the dipole ratio C  : 96.7512
factor in the energy ratio C^2: 9360.8

k that eq. (1c) needs to give the COMPUTED |C|: 0.01022210
  Bradley's k is 60.16 times larger.

and eq. (1b) is real only for k <= 0.5:
  Bradley's two k exceed that limit by 21.5 % and 23.0 %; 1 - 4k^2 = -0.4762 and -0.5129

### 2. The same conclusion without eq. (1b): solve the recursion

Everything above rests on closed forms, (1b) and (1c), that the paper quotes.
A closed form quoted from a rival's paper is exactly the kind of thing that
should not be load-bearing, so the recursion (1a) itself is assembled and solved
here, and the decay ratio *measured* off the solution.

For $k \le 1/2$ this must return eq. (1b). For $k > 1/2$ the recursion has no
decaying solution, so there is nothing for it to return, and what it does
instead is the interesting part: the answer depends on where the ladder is
truncated, and the moments change sign along it. **That is the strongest
statement the page makes against Bradley's $k$**, and it needs neither (1b) nor
(1c).

```
N_LADDER = 400
mu_phys = dipole_ladder(K_POL, N_LADDER)
LADDER_C = float(mu_phys[0])
LADDER_VS_1B = abs(LADDER_C / C_eq1b(K_POL) - 1.0)
print(f"physical k = {K_POL:.8f}")
print(f"  measured mu_1/mu_0     = {LADDER_C:.12f}")
print(f"  eq. (1b)               = {C_eq1b(K_POL):.12f}   relative deviation {LADDER_VS_1B:.3e}")
print(f"  geometric? mu_2/mu_1   = {mu_phys[1]/mu_phys[0]:.12f}")
print(f"  and k ~ C to within k^2: |C/k - 1| = {abs(C_eq1b(K_POL)/K_POL - 1):.4e}, "
      f"k^2 = {K_POL**2:.4e}")

N_SWEEP = (100, 200, 300, 400, 500, 600)   # ladder lengths of the truncation sweep


def trunc_spread(k, ns=N_SWEEP):
    """Relative spread of the measured mu_1/mu_0 over the ladder lengths ns."""
    m1 = np.array([dipole_ladder(k, N)[0] for N in ns])
    return float(np.ptp(m1) / abs(np.mean(m1)))


trunc = pd.DataFrame([(N, dipole_ladder(K_POL, N)[0], dipole_ladder(k_brad, N)[0]) for N in N_SWEEP],
                     columns=["layers N", "mu_1/mu_0 at the physical k", "mu_1/mu_0 at Bradley's k"])
display(trunc)
LADDER_SPREAD_PHYS = trunc_spread(K_POL)
LADDER_SPREAD_BRAD = trunc_spread(k_brad)
print(f"relative spread over N:  physical k {LADDER_SPREAD_PHYS:.3e}   Bradley's k {LADDER_SPREAD_BRAD:.4f}")
sgn = np.sign(dipole_ladder(k_brad, N_LADDER)[:8]).astype(int).tolist()
print(f"sign of mu_1..mu_8 at Bradley's k: {sgn}  -- an oscillation, not a decaying film")
```

physical k = 0.01022316
  measured mu_1/mu_0     = 0.010224232306
  eq. (1b)               = 0.010224232306   relative deviation 8.504e-14
  geometric? mu_2/mu_1   = 0.010224232306
  and k ~ C to within k^2: |C/k - 1| = 1.0453e-04, k^2 = 1.0451e-04

   layers N  mu_1/mu_0 at the physical k  mu_1/mu_0 at Bradley's k
0       100                     0.010224                 10.389639
1       200                     0.010224                  1.446921
2       300                     0.010224                  0.898406
3       400                     0.010224                  0.466682
4       500                     0.010224                 -0.772304
5       600                     0.010224                  2.511583

relative spread over N:  physical k 0.000e+00   Bradley's k 4.4824
sign of mu_1..mu_8 at Bradley's k: [1, -1, -1, -1, -1, -1, 1, 1]  -- an oscillation, not a decaying film

```
fig, ax = plt.subplots(1, 2, figsize=(10.5, 3.9))
i = np.arange(1, 21)
ax[0].semilogy(i, np.abs(dipole_ladder(K_POL, N_LADDER)[:20]), "o-", ms=4,
