Repository: computational-chemical-engineering/pymrm-gallery

# pymrm-gallery

An open-science gallery of important phenomenological models from the chemical
engineering literature, each reproduced with [`pymrm`](https://github.com/) and
shown against its original experimental data.

**Status: fifteen pages built, five of them validated against experiment.** The
literature survey (266 models), the Quarto scaffolding, and fifteen complete
pages are in place; CI executes every notebook and validates metadata. Remaining
cases are tracked in [`queue_cases/`](queue_cases/) and worked by agents in
parallel.

| Page | Validation |
|---|---|
| `A4.9` Duncan–Toor ternary diffusion | **experimental** — 0.59 mole % over 28 digitised points |
| `C2.1` Xu–Froment steam reforming kinetics | **experimental** — 0.0017 in conversion over 61 digitised points |
| `B1.1`+`B1.5` Thiele modulus and Weisz–Hicks | exact/reference solutions (provenance tier 6) |
| `D2.2` Van Welsenaere–Froment runaway criteria | published reference solution — 0.054 % over 30 values (tier 6) |
| `F3.1` Hatta regimes | exact/reference solutions (provenance tier 6) |
| `F1.4` Krishna–Ellenberger large-bubble holdup | **experimental** — 13.8 % mean deviation over 63 digitised points |
| `A2.3` Taylor–Aris dispersion | 1.0e-4 vs Taylor's Eq. 25; his own capillary run to 0.04 % |
| `J1.5` LDF breakthrough | 6.6e-5 vs the exact series solution (provenance tier 6) |
| `H1.7` Wijmans–Baker solution–diffusion | **experimental** — two constants fitted to two series predict the third |

# J1.1: Langmuir 1918, the isotherm that could not have proved its own conclusion

Everybody meets this paper as one equation and the straight line that fits it.
Langmuir got the two constants by **drawing a line through the $p/q$-versus-$p$
plot with a straightedge**, so the $q_\mathrm{cal}$ columns of Tables II–XVII are
a two-parameter fit compared against its own training data. That is a goodness of
fit. It is labelled one everywhere on this page, it is never reported as an
agreement metric, and a null baseline is printed beside every agreement quoted
anywhere.

The paper's real evidence is elsewhere, and the page is organised around finding
it.

**Source.** Langmuir, I. (1918). *The Adsorption of Gases on Plane Surfaces of
Glass, Mica and Platinum*. J. Am. Chem. Soc. **40**(9), 1361–1403,
[doi:10.1021/ja02242a004](https://doi.org/10.1021/ja02242a004). Received June 25,
1918. **It is the only document read for content.** Identity confirmed from its
own title page on a native-resolution render: the contribution line
"[Contribution from the Research Laboratory of the General Electric Co.]", the
title, the by-line "By Irving Langmuir", "Received June 25, 1918", and the ACS
download stamp `jacsat/article-pdf/40/9/1361/` printed down the margin of every
page. **PDF page 1 opens with the numbered summary of the preceding article** on
the absorption spectra of metals in liquid ammonia; Langmuir's title sits below
it on the same page.

`pdfimages -list` reports every page as **CCITT-G4 bilevel at 300 ppi native**,
so pages were rendered at 300 ppi and every numeric cropped and re-read at digit
scale. **The text layer was not used for any digit**, and that discipline was
load-bearing: it renders eq. (37)'s coefficient as `25.2e16` where the
page prints `25.2e15`, a factor ten in every surface coverage
on the page, which would put **17 <!-- claim: beta_n_above_one_textlayer --> of 20** entries above the monolayer bound and
reverse the paper's conclusion. (The notebook counts it from the data.) It also mangled half the $b$ column of Table X.
One ambiguous digit (Table VI, $p$ = `4.6?`) was settled by arithmetic, not by
pixel shape: only `4.65` reproduces the printed $q_\mathrm{cal}$ = `5.45`.

- `index.py`: the page source (jupytext percent format), paired with `index.ipynb`.
- `index.ipynb`: the page.
- `model.py`: the isotherm forms, the fits, the march of eq. (14) and the helpers the
  page calls; `test_model.py` checks them offline in seconds.
- `data/langmuir-1918-isotherms.csv`, every $(p, q_\mathrm{obs}, q_\mathrm{cal})$ of Tables II–XI and XIII–XVII, both bulbs.
- `data/langmuir-1918-constants.csv`, the fitted $a$, $b$ per table joined to the derived columns of Tables XVIII–XX.
- `data/langmuir-1918-lives.csv`, Tables XXI and XXII.
- `data/langmuir-1918-platinum-N0.csv`, Table XXV.
- `data/langmuir-1918-printed-claims.csv`, the 36 scalars living in prose, equations or table headers.

**No other page's dataset is loaded**, so none of the cross-page reconciliation
obligations apply. **No curve is digitised and no figure is used for anything**,
the paper's only figure with content is Fig. 1, a schematic checkerboard of
surface atoms with no numbers on it. **No page image is committed anywhere.**

## Scope, decided before transcription

Forty-three journal pages, twenty-five tables. Most of it is an experimental
campaign, and from journal page 1393 on it is irreversible chemisorption on
platinum with no isotherm in it at all.

File: pages/J1.1-langmuir-isotherm/data/langmuir-1918-constants.csv
# Langmuir, I. (1918), J. Am. Chem. Soc. 40(9) 1361-1403.
# The isotherm constants Langmuir prints in each table's HEADER (a, b, or the
# two-term a1,b1,a2,b2), joined to the derived columns of TABLES XVIII, XIX and XX.
# Transcribed 2026-08-07 off a 300 ppi NATIVE render, cropped and read at digit scale.
#
# a, b       eq. (31) q = abp/(1+ap): b is the saturation amount in cu. mm., a is 1/(bar).
#            Obtained by Langmuir by DRAWING a straight line through p/q vs p (eq. 32),
#            not by least squares. Tables XIII and XVI instead use eq. (33),
#            q = b1 + a2 b2 p/(1 + a2 p): term 1 is already saturated below the
#            lowest pressure reached, so a1 is not determinable and is printed as "...".
# n_obs      the "Number of obs." column of Tables XVIII-XX, verifiable against the
#            number of Bulb A rows this table has in langmuir-1918-isotherms.csv.
# b_prime    the same b converted to cu. mm. per SQUARE METRE of adsorbent (b/s).
# sigma_s    the "relative life" in seconds, eq. (38) sigma = 22860 a sqrt(MT).
# N0         elementary spaces per sq. cm., eq. (37) N0 = 25.2e15 b/s, in units of 1e15.
# beta       N0 divided by the number of molecules in a close-packed monomolecular
#            layer computed from the LIQUID density (0.66, 0.63, 0.66, 0.77, 0.77,
#            0.61 x 1e15 for N2, CH4, CO, Ar, O2, CO2). External, non-adsorption input.
# model      eq31  = q = abp/(1+ap), the single-site Langmuir isotherm;
#            eq33  = q = b1 + a2 b2 p/(1+a2 p), Tables XIII and XVI (a1 not determinable);
#            eq19  = two-term Case II sum, Table IX only, printed BESIDE its own eq31 fit.
# term       for the two-term rows, which term of eq. (19)/(33) this row is.
#
# a_header    a as printed in the isotherm table's OWN header (Tables II-XVII).
# a_summary   a as restated in the summary tables XVIII-XX. Three rows disagree in
#             the last figure (O2/mica 0.0805 vs 0.080; Ar/glass 0.0511 vs 0.051;
#             CH4/glass 0.0638 vs 0.064). Both are carried; neither is repaired.
#
# blank cells are printed as "...." in the source (not determinable), NOT as zero.
table,gas,adsorbent,T_K,model,term,n_obs,a_header,a_summary,b_cu_mm,b_prime_cu_mm_per_m2,sigma_s,N0_e15,beta
II,N2,mica,90,eq31,,4,0.085,0.085,32.5,56.5,97000,0.142,0.22
VII,N2,mica,90,eq31,,11,0.156,0.156,38.9,67.6,178000,0.170,0.26
III,CH4,mica,90,eq31,,5,0.107,0.107,97,169.0,92000,0.426,0.68
VIII,CH4,mica,90,eq31,,7,0.168,0.168,123,214.0,145000,0.54,0.86
IX,CH4,mica,90,eq31,,10,0.123,0.123,108.0,,,,
IX,CH4,mica,90,eq19,1,10,0.19,0.19,83.2,145.0,164000,0.365,0.58
IX,CH4,mica,90,eq19,2,10,0.0181,0.018,35.4,61.5,15600,0.155,0.25
IV,CO,mica,90,eq31,,2,0.65,0.65,58.3,100.0,740000,0.252,0.38
V,Ar,mica,90,eq31,,2,0.065,0.065,30.0,52.2,88000,0.131,0.17
VI,O2,mica,90,eq31,,4,0.0805,0.080,20.0,34.8,97000,0.088,0.11
X,N2,mica,155,eq31,,4,0.0176,0.0176,11.8,20.5,26000,0.052,0.08
X,CH4,mica,155,eq31,,4,0.009,0.009,25.0,43.5,10000,0.109,0.17
X,CO,mica,155,eq31,,2,0.0069,0.0069,20.0,34.8,10000,0.088,0.13
X,Ar,mica,155,eq31,,2,0.024,0.024,11.2,19.5,43000,0.049,0.06
X,O2,mica,155,eq31,,2,0.043,0.043,4.7,8.2,69000,0.021,0.03
X,CO2,mica,155,eq31,,4,0.071,0.071,65.0,113.0,134000,0.284,0.47
XI,CO2,mica,155,eq31,,10,0.085,0.085,57.3,99.0,160000,0.250,0.41
XIII,CO,glass,90,eq33,1,7,,,6.6,33.6,,0.085,0.13
XIII,CO,glass,90,eq33,2,7,0.083,0.083,16.2,82.4,95000,0.208,0.32
XIV,Ar,glass,90,eq31,,7,0.0511,0.051,11.8,60.0,70000,0.151,0.20
XV,O2,glass,90,eq31,,7,0.079,0.079,8.46,43.0,97000,0.108,0.14
XVI,CH4,glass,90,eq33,1,7,,,2.0,10.2,,0.026,0.04
XVI,CH4,glass,90,eq33,2,7,0.0638,0.064,22.4,114.0,55000,0.288,0.36
XVII,N2,glass,90,eq31,,2,0.088,0.088,13.5,69.0,101000,0.174,0.26

File: pages/J1.1-langmuir-isotherm/data/langmuir-1918-isotherms.csv
# Langmuir, I. (1918), J. Am. Chem. Soc. 40(9) 1361-1403, TABLES II-XI and XIII-XVII.
# Every adsorption isotherm point the paper prints, on mica and on glass.
# Transcribed 2026-08-07 off a 300 ppi NATIVE render, cropped and read at digit scale.
# THE PDF TEXT LAYER WAS NOT USED FOR ANY DIGIT. It silently altered eq. (37)'s
# exponent (10^15 -> 10^16) and half of the b column of Table X.
#
# p        pressure in BARS (dynes per sq. cm.); 1 bar here = 0.75 micron Hg, NOT 10^5 Pa.
# q_obs    cu. mm. of gas at 20 degC and 760 mm, adsorbed in the bulb.
# q_cal    the paper's own calculated column, where it prints one (blank = not printed).
# q_F      Table VII only: Freundlich's formula q_F = 8.4 p^0.417 as the paper tabulates it.
# q_cal2   Table IX only: the two-term Case II fit (a1,b1,a2,b2) the paper adds.
# bulb     A = the bulb containing the adsorbent; Aprime = the blank bulb (no adsorbent).
#          Bulb Aprime rows carry NO calculated column: they are the uncorrected blank,
#          and the paper says the mica results are "10 to 30% too high" because of them.
table,gas,adsorbent,T_K,method,bulb,p_bars,q_obs_cu_mm,q_cal_cu_mm,q_F_cu_mm,q_cal2_cu_mm
II,N2,mica,90,I,A,37.5,24.2,24.6,,
II,N2,mica,90,I,A,25.7,22.7,22.4,,
II,N2,mica,90,I,A,4.04,7.55,8.3,,
II,N2,mica,90,I,A,2.8,6.8,6.2,,
II,N2,mica,90,I,Aprime,48.5,8.8,,,
II,N2,mica,90,I,Aprime,32.3,7.8,,,
III,CH4,mica,90,I,A,19.2,65.0,65.0,,
III,CH4,mica,90,I,A,15.2,59.9,60.0,,
III,CH4,mica,90,I,A,1.6,11.7,14.2,,
III,CH4,mica,90,I,A,1.2,11.2,11.1,,
III,CH4,mica,90,I,A,0.4,4.0,4.0,,
III,CH4,mica,90,I,Aprime,44.5,17.6,,,
III,CH4,mica,90,I,Aprime,30.5,15.0,,,
III,CH4,mica,90,I,Aprime,0.8,3.7,,,
IV,CO,mica,90,I,A,24.3,53.8,,,
IV,CO,mica,90,I,A,16.8,52.3,,,
IV,CO,mica,90,I,Aprime,49.1,5.8,,,
IV,CO,mica,90,I,Aprime,32.0,5.5,,,
V,Ar,mica,90,I,A,41.5,21.8,,,
V,Ar,mica,90,I,A,28.6,19.5,,,
V,Ar,mica,90,I,Aprime,52.8,0.8,,,
V,Ar,mica,90,I,Aprime,33.9,-1.2,,,
VI,O2,mica,90,I,A,42.0,15.0,15.4,,
VI,O2,mica,90,I,A,28.4,14.3,14.0,,
VI,O2,mica,90,I,A,4.65,5.25,5.45,,
VI,O2,mica,90,I,A,3.36,4.18,4.26,,
VI,O2,mica,90,I,Aprime,50.2,3.7,,,
VI,O2,mica,90,I,Aprime,32.8,4.5,,,
VII,N2,mica,90,II,A,34.0,33.0,32.8,36.8,
VII,N2,mica,90,II,A,23.8,30.8,30.7,31.6,
VII,N2,mica,90,II,A,17.3,28.2,28.4,27.3,
VII,N2,mica,90,II,A,13.0,25.5,26.0,24.2,
VII,N2,mica,90,II,A,9.5,23.9,23.2,21.2,
VII,N2,mica,90,II,A,7.4,21.6,20.8,19.1,
VII,N2,mica,90,II,A,6.1,19.0,19.0,17.7,
VII,N2,mica,90,II,A,5.0,17.0,17.0,16.3,
VII,N2,mica,90,II,A,4.0,15.1,15.0,14.9,
VII,N2,mica,90,II,A,3.4,13.4,13.5,13.9,
VII,N2,mica,90,II,A,2.8,12.0,11.8,12.9,
VIII,CH4,mica,90,II,A,13.4,85.0,84.8,,
VIII,CH4,mica,90,II,A,11.1,80.4,79.8,,
VIII,CH4,mica,90,II,A,9.6,75.9,75.6,,
VIII,CH4,mica,90,II,A,8.55,71.6,72.4,,
VIII,CH4,mica,90,II,A,7.4,67.9,68.1,,
VIII,CH4,mica,90,II,A,6.68,64.2,64.9,,
VIII,CH4,mica,90,II,A,5.85,61.2,60.8,,
IX,CH4,mica,90,II,A,122.0,104.0,101.6,,104.2
IX,CH4,mica,90,II,A,83.0,98.6,98.5,,99.3
IX,CH4,mica,90,II,A,45.0,90.2,91.5,,90.4
IX,CH4,mica,90,II,A,25.8,82.2,82.2,,80.2
IX,CH4,mica,90,II,A,17.3,71.2,73.5,,71.8
IX,CH4,mica,90,II,A,12.8,60.6,65.9,,65.6
IX,CH4,mica,90,II,A,8.0,52.7,53.6,,54.6
IX,CH4,mica,90,II,A,5.2,43.7,41.8,,44.3
IX,CH4,mica,90,II,A,3.7,36.3,33.8,,36.2
IX,CH4,mica,90,II,A,2.7,30.6,27.0,,29.9
X,N2,mica,155,I,A,65.8,6.2,6.3,,
X,N2,mica,155,I,A,37.5,4.8,4.7,,
X,N2,mica,155,I,A,3.9,0.43,0.75,,
X,N2,mica,155,I,A,2.2,0.43,0.43,,
X,CH4,mica,155,I,A,61.6,8.9,8.9,,
X,CH4,mica,155,I,A,35.9,6.1,6.1,,
X,CH4,mica,155,I,A,4.1,0.40,0.89,,
X,CH4,mica,155,I,A,1.3,0.46,0.29,,
X,CO,mica,155,I,A,64.3,6.2,,,
X,CO,mica,155,I,A,37.1,4.1,,,
X,Ar,mica,155,I,A,63.0,6.8,,,
X,Ar,mica,155,I,A,36.0,5.2,,,
X,O2,mica,155,I,A,65.2,3.5,,,
X,O2,mica,155,I,A,36.4,2.9,,,
X,CO2,mica,155,I,A,42.0,48.2,48.5,,
X,CO2,mica,155,I,A,26.4,42.6,42.1,,
X,CO2,mica,155,I,A,1.31,5.38,5.5,,
X,CO2,mica,155,I,A,1.14,4.82,4.85,,
XI,CO2,mica,155,II,A,172.0,55.0,53.6,,
XI,CO2,mica,155,II,A,98.0,49.9,51.1,,
XI,CO2,mica,155,II,A,41.4,44.6,44.6,,
XI,CO2,mica,155,II,A,20.6,35.2,36.4,,
XI,CO2,mica,155,II,A,11.9,26.9,28.8,,
XI,CO2,mica,155,II,A,7.3,21.1,22.0,,
XI,CO2,mica,155,II,A,4.8,16.9,16.6,,
XI,CO2,mica,155,II,A,3.19,13.8,12.2,,
XI,CO2,mica,155,II,A,2.06,9.2,8.6,,
XI,CO2,mica,155,II,A,1.60,6.2,6.9,,
XIII,CO,glass,90,II,A,61.6,20.0,20.2,,
XIII,CO,glass,90,II,A,31.5,18.5,18.4,,
XIII,CO,glass,90,II,A,17.3,16.2,16.2,,
XIII,CO,glass,90,II,A,9.7,14.0,13.9,,
XIII,CO,glass,90,II,A,5.8,11.8,11.9,,
XIII,CO,glass,90,II,A,2.7,9.6,9.6,,
XIII,CO,glass,90,II,A,1.4,8.3,8.2,,
XIII,CO,glass,90,II,Aprime,82.0,1.0,,,
XIII,CO,glass,90,II,Aprime,40.1,0.7,,,
XIV,Ar,glass,90,II,A,73.0,9.4,9.3,,
XIV,Ar,glass,90,II,A,37.3,7.5,7.75,,
XIV,Ar,glass,90,II,A,19.6,6.3,5.93,,
XIV,Ar,glass,90,II,A,10.6,4.3,4.15,,
XIV,Ar,glass,90,II,A,5.7,2.56,2.67,,
XIV,Ar,glass,90,II,A,2.2,1.20,1.20,,
XIV,Ar,glass,90,II,A,1.0,0.40,0.57,,
XIV,Ar,glass,90,II,Aprime,76.0,1.0,,,
XIV,Ar,glass,90,II,Aprime,37.5,0.6,,,
XV,O2,glass,90,II,A,71.0,7.1,7.15,,
XV,O2,glass,90,II,A,35.5,6.3,6.24,,
XV,O2,glass,90,II,A,18.5,5.0,5.01,,
XV,O2,glass,90,II,A,9.7,3.5,3.66,,
XV,O2,glass,90,II,A,5.0,2.19,2.40,,
XV,O2,glass,90,II,A,1.3,1.15,0.79,,
XV,O2,glass,90,II,A,0.7,0.63,0.44,,
XV,O2,glass,90,II,Aprime,81.0,-0.1,,,
XV,O2,glass,90,II,Aprime,39.0,0.1,,,
XVI,CH4,glass,90,II,A,67.0,20.3,20.2,,
XVI,CH4,glass,90,II,A,34.8,17.3,17.5,,
XVI,CH4,glass,90,II,A,19.3,14.3,14.4,,
XVI,CH4,glass,90,II,A,11.6,11.3,11.5,,
XVI,CH4,glass,90,II,A,7.0,9.0,8.9,,
XVI,CH4,glass,90,II,A,3.4,6.14,5.98,,
XVI,CH4,glass,90,II,A,1.9,4.35,4.42,,
XVI,CH4,glass,90,II,Aprime,80.0,0.2,,,
XVI,CH4,glass,90,II,Aprime,39.0,0.3,,,
XVII,N2,glass,90,I,A,73.0,11.7,,,
XVII,N2,glass,90,I,A,36.5,10.3,,,
XVII,N2,glass,90,I,Aprime,82.4,0.8,,,
XVII,N2,glass,90,I,Aprime,40.8,-0.7,,,

File: pages/J1.1-langmuir-isotherm/data/langmuir-1918-platinum-N0.csv
# Langmuir, I. (1918), J. Am. Chem. Soc. 40(9) 1361-1403, TABLE XXV, journal page 1398.
# "Amounts of Oxygen and Carbon Monoxide Adsorbed by Platinum."
# Transcribed 2026-08-07 off a 300 ppi NATIVE render, cropped and read at digit scale.
#
# The platinum section of the paper is chemisorption, NOT an isotherm: no pressure
# is tabulated and eq. (31) is never applied to it. This table is carried for ONE
# reason - it applies eq. (37) on a THIRD adsorbent (312 sq. cm. of foil, against
# 5750 of mica and 1966 of glass), which is an out-of-sample exercise of that
# equation. Nothing else from Tables XXIII-XXIV is used.
temp_C,gas,q_cu_mm,N0_e15
20,O2,2.1,0.17
100,O2,3.6,0.29
200,O2,5.4,0.44
330,O2,5.2,0.42
20,CO,3.6,0.29
100,CO,4.1,0.33
200,CO,3.9,0.32
330,CO,1.2,0.10

File: pages/J1.1-langmuir-isotherm/data/langmuir-1918-printed-claims.csv
# Langmuir, I. (1918), J. Am. Chem. Soc. 40(9) 1361-1403.
# Every scalar the page checks that lives in PROSE, in an EQUATION or in a TABLE
# HEADER rather than in a data column. Transcribed 2026-08-07 off a 300 ppi NATIVE
# render, cropped and read at digit scale. THE TEXT LAYER WAS NOT USED FOR ANY DIGIT:
# it renders eq. (37)'s 10^15 as 10^16, which is a factor ten in the surface coverage.
#
# journal_page  the printed page number (1361-1403), not the PDF page.
# kind          equation | prose | table_header | apparatus
key,value,unit,journal_page,kind,verbatim
R_gas,83.2e6,erg per degree,1368,equation,"R the gas constant 83.2 X 10^6 ergs per degree"
eq3_coefficient,43.75e-6,-,1368,equation,"mu = 43.75 X 10^-6 p / sqrt(MT)   (3)"
avogadro,6.06e23,molecules per gram molecule,1369,equation,"N is the Avogadro constant 6.06 X 10^23 molecules per gram mole-cule"
cu_mm_to_gram_mol,4.16e-8,gram molecules per cu mm,1389,equation,"one cu. mm. of gas at 20 and 760 mm. pressure is 4.16 X 10^-8 gram molecules"
eq37_coefficient,25.2e15,per cu mm per sq cm,1390,equation,"N0 = 25.2 X 10^15 b/s.   (37)"
eq38_coefficient,22860,-,1390,equation,"sigma = 22860 a sqrt(MT),   (38)"
mica_surface,5750,sq cm,1376,apparatus,"The total surface of the mica was 5750 sq. cm. and that of the iron 310 sq. cm."
iron_surface,310,sq cm,1376,apparatus,"and that of the iron 310 sq. cm."
glass_surface,1966,sq cm,1386,apparatus,"The total surface of the glasses used was 1966 sq. cm."
platinum_surface,312,sq cm,1393,apparatus,"a piece of pure platinum foil 15.3 X 10.2 cm ... the total surface 312 sq. cm."
platinum_foil_length,15.3,cm,1393,apparatus,"pure platinum foil 15.3 X 10.2 cm."
platinum_foil_width,10.2,cm,1393,apparatus,"pure platinum foil 15.3 X 10.2 cm."
liquid_N2_molecular_volume,35.5,cu cm per gram molecule,1391,prose,"the ""molecular volume"" of liquid nitrogen is 35.5 cu. cm."
N2_molecular_diameter,3.88e-8,cm,1391,prose,"gives for the diameter of the molecule (assumed cubical) the value 3.88 X 10^-8 cm."
monolayer_N2,0.66e15,molecules per sq cm,1391,prose,"The number per sq. cm. is therefore 0.66 X 10^15."
monolayer_CH4,0.63e15,molecules per sq cm,1391,prose,"In a similar way we obtain for methane, 0.63 X 10^15"
monolayer_CO,0.66e15,molecules per sq cm,1391,prose,"for carbon monoxide, 0.66 X 10^15"
monolayer_Ar_O2,0.77e15,molecules per sq cm,1391,prose,"for argon and oxygen, 0.77 X 10^15"
monolayer_CO2,0.61e15,molecules per sq cm,1391,prose,"and for carbon dioxide, 0.61 X 10^15."
rule_of_thumb_monolayer,1e15,molecules per sq cm,1365,prose,"There are thus about 10^15 molecules per sq. cm. in a monomolecular layer"
rule_of_thumb_cu_mm,0.04,cu mm per sq cm,1365,prose,"corresponding to 0.04 cubic millimeter of gas per sq. cm. at ordinary temperature and pressure"
freundlich_coefficient,8.4,cu mm per bar^0.417,1384,prose,"leads to the equation q_F = 8.4 p^0.417"
freundlich_exponent,0.417,-,1384,prose,"q_F = 8.4 p^0.417"
loglog_slope_low,0.684,-,1384,prose,"At the lowest pressures (3 bars) the slope of this line corresponds to an exponent 0.684"
loglog_pressure_low,3,bars,1384,prose,"At the lowest pressures (3 bars)"
loglog_slope_high,0.20,-,1384,prose,"while at the highest pressures (100 bars) the exponent decreases to 0.20"
loglog_pressure_high,100,bars,1384,prose,"while at the highest pressures (100 bars)"
mica_blank_low_pct,10,percent,1385,prose,"The results therefore obtained from bulb A are to be considered as being 10 to 30% too high."
mica_blank_high_pct,30,percent,1385,prose,"being 10 to 30% too high."
ether_fraction_low_pct,5,percent,1385,prose,"The amount of adsorption at this temperature was from 5 to 20% of that observed with the same gas at the lower temperature."
ether_fraction_high_pct,20,percent,1385,prose,"from 5 to 20% of that observed with the same gas at the lower temperature."
blank_largest_negative,-0.7,cu mm,1389,prose,"the largest negative value being -0.7 cu. mm."
pt_CO_saturated,6.9,cu mm,1398,prose,"platinum thoroughly saturated with carbon monoxide has adsorbed on it about 6.9 cu. mm."
pt_CO_saturated_N0,0.56e15,molecules per sq cm,1398,prose,"corresponding to N0 = 0.56 X 10^15"
pt_O2_360C,5.9,cu mm,1399,prose,"The amount of oxygen adsorbed at 360, namely, 5.9 cu. mm."
pt_O2_360C_N0,0.48e15,molecules per sq cm,1399,prose,"It corresponds to N0 = 0.48 X 10^15."
