Repository: computational-chemical-engineering/pymrm-gallery

# pymrm-gallery

An open-science gallery of important phenomenological models from the chemical
engineering literature, each reproduced with [`pymrm`](https://github.com/) and
shown against its original experimental data.

**Status: fifteen pages built, five of them validated against experiment.** The
literature survey (266 models), the Quarto scaffolding, and fifteen complete
pages are in place; CI executes every notebook and validates metadata. Remaining
cases are tracked in [`queue_cases/`](queue_cases/) and worked by agents in
parallel.

| Page | Validation |
|---|---|
| `A4.9` Duncan–Toor ternary diffusion | **experimental** — 0.59 mole % over 28 digitised points |
| `C2.1` Xu–Froment steam reforming kinetics | **experimental** — 0.0017 in conversion over 61 digitised points |
| `B1.1`+`B1.5` Thiele modulus and Weisz–Hicks | exact/reference solutions (provenance tier 6) |
| `D2.2` Van Welsenaere–Froment runaway criteria | published reference solution — 0.054 % over 30 values (tier 6) |
| `F3.1` Hatta regimes | exact/reference solutions (provenance tier 6) |
| `F1.4` Krishna–Ellenberger large-bubble holdup | **experimental** — 13.8 % mean deviation over 63 digitised points |
| `A2.3` Taylor–Aris dispersion | 1.0e-4 vs Taylor's Eq. 25; his own capillary run to 0.04 % |
| `J1.5` LDF breakthrough | 6.6e-5 vs the exact series solution (provenance tier 6) |
| `H1.7` Wijmans–Baker solution–diffusion | **experimental** — two constants fitted to two series predict the third |

# J1.3: BET 1938, the theory that yields the surface, against the theory that has to be given it

Almost everybody meets the BET equation as a line drawn through five points on a
$p/v(p_0-p)$ plot. That line is a **two-parameter fit over a fifth of an
isotherm's range**, and it is supposed to be good. The theory Brunauer, Emmett
and Teller were arguing against could fit the same isotherms, and had been doing
so for nine years.

So this page is organised the way the 1938 paper is. Section I of that paper is a
**quantitative refutation of a rival**, the polarization theory of de Boer,
Zwicker and Bradley, carried out before a single line of BET algebra appears.
That refutation is the page's spine, because it is the only part of the argument
where two theories are made to disagree about something measurable.

**Source.** Brunauer, S., Emmett, P. H. and Teller, E. (1938). *Adsorption of
gases in multimolecular layers*. J. Am. Chem. Soc. **60**(2), 309–319,
[doi:10.1021/ja01269a023](https://doi.org/10.1021/ja01269a023). Received
November 19, 1937. **It is the only document read.** Identity confirmed from its
own title page on a native-resolution render: the running head "Feb., 1938 …
309", the contribution line "[Contribution from the Bureau of Chemistry and Soils
and George Washington University]", the title and the by-line "By Stephen
Brunauer, P. H. Emmett and Edward Teller".

`pdfimages -list` reports every page as **CCITT-G4 bilevel at 300 ppi native**,
so pages were rendered at 300 ppi (a larger render would only interpolate), and
**every numeric was cropped out and re-read at digit scale**. The PDF's text
layer was not used for any digit. That discipline changed one reading: at page
scale the Fig. 1 legend appears to name catalyst "358" where Table I has 958; at
crop scale it reads 958 and the two agree.

- `index.py`: the page source (jupytext percent format), paired with `index.ipynb`.
- `index.ipynb`: the page. Runtime about 10 s.
- `model.py`: the BET forms, the two ladders, the inflection and its maximum, the
  table arithmetic and a root finder that raises unless it finds one root;
  `test_model.py` checks them offline in seconds.
- `data/bet-1938-table1-nitrogen-90K.csv`: Table I, twelve nitrogen isotherms.
- `data/bet-1938-table2-e1el-gases.csv`: Table II, four gases on two adsorbents.
- `data/bet-1938-table3-silica-gel.csv`: Table III, seven gases on one silica gel.
- `data/bet-1938-table4-so2-silica-gel.csv`: Table IV, SO₂ at six temperatures.
- `data/bet-1938-table5-charcoal.csv`: Table V, eight isotherms on charcoal.
- `data/bet-1938-printed-claims.csv`: every scalar in prose, in a footnote or in
  a figure's typeset constant block that the page checks (91 entries).

**No other page's dataset is loaded**, so none of the cross-page reconciliation
obligations apply. **No curve is digitised, no figure is reproduced, and no page
image is committed anywhere.** Where a figure is used it is a block of
hand-lettered *constants* sitting inside the plot frame: Fig. 3 because it is
the only place in the paper where $v_\mathrm{m}$ and $c$ are printed for the
same isotherm, Fig. 4 because it is the only place a $v_\mathrm{m}$ is printed as
*calculated* rather than fitted.

## What the page establishes

**1. The rival theory fails on its own constants, by a factor
96.8 <!-- claim: C_factor_bradley_over_computed -->.** The paper's chain is
reproduced input by input: the two lattice sums of footnote 10 differ by exactly

File: pages/J1.3-bet-multimolecular-adsorption/data/bet-1938-table1-nitrogen-90K.csv
# Brunauer, Emmett & Teller (1938), J. Am. Chem. Soc. 60(2) 309-319, TABLE I, journal page 314.
# "Values of Constants for Adsorption of Nitrogen at 90.1 K. on Various Adsorbents".
# Transcribed 2026-08-07 from a 300 ppi NATIVE render (pdfimages -list: CCITT-G4
# bilevel, 300 ppi), cropped to the table and re-read at digit scale. Text layer
# not used for any digit.
# v_m and point_B are per GRAM of adsorbent: "The constants v_m in the table are
# given for one gram of the adsorbent rather than for the entire sample."
# Six rows carry a leading-decimal typography (".56", ".14", ".05", ".09", ".12",
# ".10", ".55") in the printing; written here as 0.56 etc.
# curve_fig1 is blank where the substance has no curve in Fig. 1.
row,substance,curve_fig1,v_m_cc_per_g,point_B_cc_per_g,E1_minus_EL_cal_per_mol
1,Unpromoted Fe catalyst 973I,,0.13,0.12,794
2,Unpromoted Fe catalyst 973II,1,0.29,0.27,774
3,Fe-Al2O3 catalyst 954,,2.86,2.78,894
4,Fe-Al2O3 catalyst 424,2,2.23,2.09,774
5,Fe-Al2O3-K2O catalyst 931,,0.81,0.76,911
6,Fe-Al2O3-K2O catalyst 958,3,0.56,0.55,854
7,Fe-K2O catalyst 930,,0.14,0.12,772
8,Fused Cu catalyst,4,0.05,0.05,776
9,Commercial Cu catalyst,,0.09,0.10,834
10,Cr2O3 gel,5,53.3,50.5,738
11,Cr2O3 glowed,,6.09,6.14,835
12,Silica gel,6,116.2,127.0,794
