Repository: computational-chemical-engineering/pymrm-gallery

# pymrm-gallery

An open-science gallery of important phenomenological models from the chemical
engineering literature, each reproduced with [`pymrm`](https://github.com/) and
shown against its original experimental data.

**Status: fifteen pages built, five of them validated against experiment.** The
literature survey (266 models), the Quarto scaffolding, and fifteen complete
pages are in place; CI executes every notebook and validates metadata. Remaining
cases are tracked in [`queue_cases/`](queue_cases/) and worked by agents in
parallel.

| Page | Validation |
|---|---|
| `A4.9` Duncan–Toor ternary diffusion | **experimental** — 0.59 mole % over 28 digitised points |
| `C2.1` Xu–Froment steam reforming kinetics | **experimental** — 0.0017 in conversion over 61 digitised points |
| `B1.1`+`B1.5` Thiele modulus and Weisz–Hicks | exact/reference solutions (provenance tier 6) |
| `D2.2` Van Welsenaere–Froment runaway criteria | published reference solution — 0.054 % over 30 values (tier 6) |
| `F3.1` Hatta regimes | exact/reference solutions (provenance tier 6) |
| `F1.4` Krishna–Ellenberger large-bubble holdup | **experimental** — 13.8 % mean deviation over 63 digitised points |
| `A2.3` Taylor–Aris dispersion | 1.0e-4 vs Taylor's Eq. 25; his own capillary run to 0.04 % |
| `J1.5` LDF breakthrough | 6.6e-5 vs the exact series solution (provenance tier 6) |
| `H1.7` Wijmans–Baker solution–diffusion | **experimental** — two constants fitted to two series predict the third |

# I1.2 — Light-off in a monolithic catalytic converter

An ignition front sweeping down a monolith channel, and the wrong-way
temperature rise that appears when the same converter is suddenly cooled.

- **Structures:** `S4` (transient 1-D convection–reaction), `S7` (two-phase
  gas/solid with interfacial transfer)
- **Reference:** Oh, S. H.; Cavendish, J. C. (1982), *Ind. Eng. Chem. Prod. Res.
  Dev.* 21(1) 29–37, doi:10.1021/i300005a006
- **Runtime:** see `meta.yaml`

## Status

`in-progress` — staged in `queue_cases/I1.2/page/`, not yet promoted to
`pages/`. See `queue_cases/I1.2.yaml`.

## Agreement

PLACEHOLDER — filled after the run.

## Provenance: tier 6, not experimental

The paper contains **no experimental data of any kind**. Its two experimental
references — Hegedus (1975) for the steady-state overshoot above adiabatic, and
Mondt (1981) for the absence of melting during a deceleration — are qualitative
appeals to other people's work with no numbers attached. Everything checked here
is the authors' own computed result, from a Galerkin discretisation on 81 grid
points integrated with GEAR. Do not describe this page as validated against
experiment.

The asymmetry between the two cases is the thing an integrator should know:
**case 2 (step decrease) has six published numbers; case 1 (light-off) has
none.** The light-off time on the page is a prediction, and the only claims made
about it are that it is converged and that the qualitative sequence the paper
describes in words comes out.

## Four things the paper needs and does not print

Each is taken from a source the paper itself names, and each is checked on the
page rather than assumed:

1. **`S`**, geometric area per unit volume — follows from the channel geometry,
   `S = 2*eps/R_h`. Checked by reproducing all six numbers of Table II from the
   cell density and the stated 0.0254 cm wall thickness.
2. **`D_i`** — the Slattery–Bird formula the paper cites (Bird et al. 1960,
   p. 505). Checked against the paper's own statement that H₂ has a Lewis number
   near 4.
3. **`Nu_inf`, `Sh_inf`** — the paper says only "constant wall heat flux, Shah
   and London (1971)", which for a square duct is three different numbers
   (3.608 / 3.091 / 2.976). Table III is used as the arbiter; the page prints
   what each alternative gives.
4. **`(-dH)_i`** — standard formation enthalpies, water as vapour.

## Two readings of the printed equations, and how they were settled

Equation 12 is printed as `d(C_ps*T_s)/dt`, not `C_ps*dT_s/dt`, and the
Nomenclature confirms it with
`Psi = (1-eps)*rho_s*[C_ps + T_s*dC_ps/dT_s]`. With the tabulated `C_ps` the two
readings differ by about a factor of two in effective thermal inertia at 300 K.
The page runs both and lets Table III choose — the time of the peak discriminates
much more sharply than the peak temperature.

`R_h` is defined in the paper as `2*(area/perimeter)`, i.e. **half** the usual
hydraulic diameter, which is why eqs 17–18 divide by `2*R_h`. Table II confirms
the reading.

## Two pymrm traps recorded here

1. **The Newton system must be scaled on both sides.** Twelve fields spanning
   750 K to 5e-5 mole fraction, residuals spanning eight orders of magnitude:
   without the constant diagonal row/column scaling in `_build_scaling`, the
   first sparse solve returns "matrix is exactly singular".
2. **The sign of the old-time term.** The accumulation contribution of the
   previous step enters the residual as `+ enthalpy(T_old)/dt` and is

File: queue_cases/I1.2/page/data/oh-cavendish-1982-parameters.csv
# Oh & Cavendish (1982), Table I "Standard Set of Parameter Values", plus the
# feed compositions for case 1 (step increase) and case 2 (step decrease).
# Every value read from a 600 dpi render of journal page 31 (PDF page 3).
symbol,value,unit,description,case,source
P_tot,101.3,kPa,total pressure,both,Table I
W_g,40.0,g/s,mass flow rate of exhaust gas,both,Table I
A,60.0,cm2,frontal area of the monolith,both,Table I
L,10.0,cm,length of monolith,both,Table I
R_h,0.06062,cm,hydraulic radius 2*(area/wetted perimeter) of a square channel,both,Table I
eps,0.6836,-,void fraction of the monolith,both,Table I
rho_s,2.5,g/cm3,solid density,both,Table I
a,268.95,cm2Pt/cm3,catalytic surface area per unit reactor volume,both,Table I
lambda_s,0.01675,J/(cm s K),thermal conductivity of the solid,both,Table I
C_pg,1.089,J/(g K),specific heat of gas,both,Table I
C_ps_c0,1.071,J/(g K),constant term of C_ps = c0 + c1*T_s + c2/T_s^2,both,Table I
C_ps_c1,0.000156,J/(g K2),linear coefficient of C_ps,both,Table I
C_ps_c2,-34350.0,J K/g,inverse-square coefficient of C_ps,both,Table I
T_s0,300.0,K,initial solid temperature,case 1,Table I
T_g_in,600.0,K,inlet gas temperature after the step,case 1,Table I
y_CO_in,0.02,mole fraction,inlet CO,case 1,Table I
y_C3H6_in,0.00045,mole fraction,inlet propylene (450 ppm),case 1,Table I
y_CH4_in,0.00005,mole fraction,inlet methane (50 ppm),case 1,Table I
y_H2_in,0.00667,mole fraction,inlet hydrogen,case 1,Table I
y_O2_in,0.05,mole fraction,inlet oxygen,case 1,Table I
y_NO_in,0.0005,mole fraction,inlet NO (500 ppm),case 1,Table I
T_s0,750.0,K,initial solid temperature,case 2,Table I
T_g_in,300.0,K,inlet gas temperature after the step,case 2,Table I
y_CO_in,0.02,mole fraction,inlet CO,case 2,Table I
y_C3H6_in,0.006,mole fraction,inlet propylene (6000 ppm),case 2,Table I
y_CH4_in,0.00065,mole fraction,inlet methane (650 ppm),case 2,Table I
y_H2_in,0.00667,mole fraction,inlet hydrogen,case 2,Table I
y_O2_in,0.035,mole fraction,inlet oxygen,case 2,Table I
y_NO_in,0.0001,mole fraction,inlet NO (100 ppm),case 2,Table I
k1_A,6699000000.0,mol K/(cm2 s),pre-exponential of the CO rate constant,both,eq 5
k1_E_over_R,12556.0,K,activation temperature of the CO rate constant,both,eq 5
k2_A,139200000000.0,mol K/(cm2 s),pre-exponential of the C3H6 rate constant,both,eq 5
k2_E_over_R,14556.0,K,activation temperature of the C3H6 rate constant,both,eq 5
k3_A,7326000.0,mol K/(cm2 s),pre-exponential of the CH4 rate constant,both,eq 5
k3_E_over_R,19000.0,K,activation temperature of the CH4 rate constant,both,eq 5
K1_A,65.5,1/mole fraction,pre-exponential of adsorption constant K1,both,eq 6
K1_dH_over_R,-961.0,K,exponent of K1 is -dH/R with K1 = A exp(961/T),both,eq 6
K2_A,2080.0,1/mole fraction,pre-exponential of adsorption constant K2,both,eq 6
K2_dH_over_R,-361.0,K,exponent of K2 is -dH/R with K2 = A exp(361/T),both,eq 6
K3_A,3.98,1/(mole fraction)^4,pre-exponential of adsorption constant K3,both,eq 6
K3_dH_over_R,-11611.0,K,exponent of K3 is -dH/R with K3 = A exp(11611/T),both,eq 6
K4_A,479000.0,1/(mole fraction)^0.7,pre-exponential of adsorption constant K4,both,eq 6
K4_dH_over_R,3733.0,K,exponent of K4 is -dH/R with K4 = A exp(-3733/T),both,eq 6
lambda_g_A,2.269e-06,J/(cm s K),pre-factor of lambda_g = A*T_g^n (nitrogen),both,text p. 31
lambda_g_n,0.832,-,exponent of lambda_g = A*T_g^n,both,text p. 31
